Repository: dl-eigenart/driven-states-registry

# Driven States Registry & Reactive Periodic Table
Two connected pieces of open infrastructure for **non-equilibrium materials**:

- **[`driven-states/`](driven-states/)** — a registry of material states that exist *only while a
  drive is running*: light-induced phases and Floquet-engineered bands. 82 states across 58 host
  materials, each with drive parameters, lifetime, mechanism, an explicit evidence level and a
  primary source with a verified DOI. The searched domains are light-driven
  throughout; non-optical drives are admitted by the schema but not yet surveyed.
- **[`rpt/`](rpt/)** — a machine-readable description layer for the **controllability** of matter,
  with an evaluator that propagates actuator values through a coupling graph and reports the
  critical path, energy costs and control-loop behaviour.

**[Open the explorer →](https://dl-eigenart.github.io/driven-states-registry/)** — or open `index.html` from a local clone. It is
self-contained: all data inline, no CDN, no network, no server.

---

## Why this exists

Materials databases catalogue what a material *is* at equilibrium. Driven states are not
eigenstates of the undriven Hamiltonian, so no equilibrium data model can hold them — and a
prior-art search in August 2026 confirmed that none does. Not Materials Project, AFLOW, OQMD,
NOMAD or OPTIMADE; not the NeXus application definitions of the ultrafast facilities; not the
Floquet computation codes. The field *evidence level* has no precedent in any materials schema

# Driven States Registry

An open, openly graded record of material states that exist **only while a drive is running** —
light-induced phases and Floquet-engineered bands. They are not eigenstates of the undriven
Hamiltonian, which is why no equilibrium data model can represent them, and why no such
collection existed before.

A prior-art search on 20 August 2026 found **no template at all** for this class of state:
not in Materials Project, AFLOW, OQMD, NOMAD or OPTIMADE, not in the NeXus application
definitions of the ultrafast facilities, not in the Floquet computation codes. The field
*evidence level* has no precedent in any materials schema either.

## Status, 20 August 2026

**82 driven states across 58 host materials**, from six fully searched domains: photoinduced
insulator–metal and Mott transitions, light-induced superconductivity, Floquet engineering,
hidden phases and charge density waves, driven ferroelectricity and magnetism, photoinduced
topology.

| Metric | Distribution |
|---|---|
| Evidence | 11 established · 13 reproduced · 49 single group · 9 contested |
| Stability | 50 driven · 17 metastable · 15 driven-to-metastable |
| Mechanism | 35 electronic · 17 mixed · 15 lattice/strain · 6 thermal · 6 unresolved · 3 field tunnelling |
| Lifetime | 1e-13 s to 1e7 s — **20 orders of magnitude** |
| Equilibrium equivalent | 60 no · 9 partial · 1 yes · 12 not recorded |

The distribution is itself a result: **49 of 82 states come from a single group.** That is the
central weakness of the field, and no review article makes it as visible as a table that counts
it.

## What the registry does that reviews do not

Null results and controls sit alongside positive findings, with equal weight:

- **LBCO x = 0.125** — no photo-superconductor under near-infrared pumping
- **LSCO x = 0.14** — artifact warning about the two-layer reconstruction on which nearly all
  positive cuprate findings rest
- **Bi2212** — the most heavily studied cuprate, never a defensible signature
- **KTaO₃** — the same experimental signature, traced to defect physics rather than
  ferroelectricity
- **κ-Cl and κ-NCS** — the effect appears only in κ-Br, not across the organic family
- **Sr₂IrO₄** — the measurement refutes the material's own Mott classification
- **FeRh** — kept as a calibration point: a thermal shortcut to a phase that is stable anyway.
  Anyone reporting a new case should be able to show it is not an FeRh.

## Two entry types

`../rpt/entries/` holds full entries with a coupling graph, actuators and an evaluator.
`registry/` holds light entries: material, equilibrium context, driven states with sources —
**without** a coupling graph. The separation is deliberate. For most materials no defensible
coupling data exists, and inventing a graph just to satisfy the schema would be data
fabrication. The interface hides the graph and propagation tabs for registry entries and says
so.

## What the prototype can do

- **Registry** filtered by evidence level, drive type, stability and full text
- **Drive parameters** per state: photon energy, wavelength, fluence, pulse duration,
  polarization, threshold, lifetime, switching time
- **Evidence grading** in four levels, colour-coded, each with a written justification —
  `contested` is a permitted and important value
- **Coupling graph** of the host material as SVG: actuators, degrees of freedom, observables;
  edge weight by confidence, dashed for qualitative edges

File: driven-states/registry/al_microwave.json
{
  "schema_version": "0.1",
  "entry_type": "registry",
  "verification_status": "verified",
  "id": "al_microwave",
  "name": "Aluminium, thin films and microbridges",
  "formula": "Al",
  "class": "element",
  "equilibrium_context": "Tc about 1.2 K in the bulk, raised to about 2 K in thin films",
  "summary": "The only case in the entire superconductivity domain with thermodynamic evidence. Reference point for all high-temperature claims.",
  "driven_states": [
    {
      "id": "ds_microwave_stimulation",
      "emergent_property": "Continuous microwave irradiation above a critical frequency markedly increases the critical current and raises the critical temperature by up to 16 millikelvin. The cause is the quasiparticle distribution redistributed by the radiation, which enlarges the energy gap (Eliashberg effect, known in microbridges as the Dayem-Wyatt effect).",
      "stability": "driven",
      "drive": {
        "type": "microwave",
        "photon_energy_eV": 4e-06,
        "frequency_THz": 0.001
      },
      "lifetime_s": 1.0,
      "evidence_level": "established",
      "source": "Klapwijk & Mooij, Physica B+C 81, 132 (1976), doi:10.1016/0378-4363(76)90249-7",
      "caveat": "Reproduced independently many times since 1966, theoretically understood, with transport evidence via critical current and Tc shift. The effect is quantitatively small and acts only in the immediate vicinity of Tc. It does not produce superconductivity in a normal conductor. Relevant as a reference case: here thermodynamic evidence exists, whereas for the high-temperature cases the evidence has so far been almost exclusively optical.",
      "equivalent_equilibrium_state": "partial",
      "mechanism": "electronic",
      "host_state": "superconducting near Tc",
      "threshold": {
        "quantity": "critical frequency, set by the inelastic electron scattering rate",
        "value": null,
        "unit": "GHz",
        "verified": true
      },
      "temperature_window_K": [
        1,
        2
      ],
      "further_sources": [
        "Wyatt et al., Phys. Rev. Lett. 16, 1166 (1966), doi:10.1103/PhysRevLett.16.1166",
        "Dayem & Wiegand, Phys. Rev. 155, 419 (1967), doi:10.1103/PhysRev.155.419"
      ],
      "measured_quantity": "critical current and critical temperature, i.e. transport"
    }
  ],
  "sources": [
    "Klapwijk & Mooij, Physica B+C 81, 132 (1976), doi:10.1016/0378-4363(76)90249-7"
  ],
  "gaps": [
    "The critical frequency is material-dependent, not a universal value."
  ],
  "provenance": {
    "compiled": "ai_assisted",
    "compiled_on": "2026-08-20",
    "source_check": "primary_literature",
    "peer_reviewed": false,
    "reviewer": null,
    "notes": "Literature search and field extraction by AI agents under the direction of D. Leonforte; every numerical value and citation checked against the cited work and every DOI verified. Not reviewed by a domain expert. Corrections are welcome and are the intended path to improvement."
  }
}

File: driven-states/registry/bi2te3.json
{
  "schema_version": "0.1",
  "entry_type": "registry",
  "verification_status": "verified",
  "id": "bi2te3",
  "name": "Bismuth telluride",
  "formula": "Bi2Te3",
  "class": "compound",
  "equilibrium_context": "Three-dimensional topological insulator, p-doped, bulk gap about 0.15 eV",
  "driven_states": [
    {
      "id": "ds_floquet_buildup_subcycle",
      "emergent_property": "Time-resolved buildup of the Floquet-Bloch bands within a single optical cycle of the drive. Several sidebands emerge sequentially, intraband acceleration proceeds simultaneously in several sidebands, followed by destruction through scattering of high-energy electrons into bulk states.",
      "stability": "driven",
      "drive": {
        "type": "optical_pulse",
        "photon_energy_eV": 0.1,
        "wavelength_um": 12.0,
        "pulse_duration_s": 1e-13,
        "polarization": "linear s",
        "field_MV_per_cm": 0.8
      },
      "lifetime_s": 1e-13,
      "evidence_level": "single_group",
      "source": "Ito et al., Nature 616, 696 (2023), doi:10.1038/s41586-023-05850-x",
      "caveat": "Only one group. The assignment of the subcycle dynamics relies heavily on non-equilibrium quantum calculations; the energy resolution is coarse at 100 meV. No independent gap measurement. The separation of intraband acceleration from genuine sideband formation is theory-supported, not model-free. Volkov states are excluded via s polarization plus in-situ field reconstruction by momentum streaking - methodologically strong.",
      "equivalent_equilibrium_state": "no",
      "mechanism": "electronic",
      "threshold": {
        "quantity": "none - Floquet dressing has no threshold",
        "value": null,
        "unit": "-",
        "verified": true
      },
      "temperature_window_K": [
        300,
        300
      ],
      "measured_quantity": "subcycle-resolved photoemission, field waveform from streaking"
    }
  ],
  "sources": [
    "Ito et al., Nature 616, 696 (2023), doi:10.1038/s41586-023-05850-x"
  ],
  "gaps": [
    "Fluence not reported."
  ],
  "provenance": {
    "compiled": "ai_assisted",
    "compiled_on": "2026-08-20",
    "source_check": "primary_literature",
    "peer_reviewed": false,
    "reviewer": null,
    "notes": "Literature search and field extraction by AI agents under the direction of D. Leonforte; every numerical value and citation checked against the cited work and every DOI verified. Not reviewed by a domain expert. Corrections are welcome and are the intended path to improvement."
  }
}

File: driven-states/registry/bismuth.json
{
  "schema_version": "0.1",
  "entry_type": "registry",
  "verification_status": "pending",
  "id": "bismuth",
  "name": "Bismuth, thin film",
  "formula": "Bi",
  "class": "element",
  "equilibrium_context": "Semimetal with three-dimensional Dirac electrons at the L point",
  "driven_states": [
    {
      "id": "ds_cpl_driven_anomalous_hall",
      "emergent_property": "Helicity-dependent, instantaneous anomalous Hall conductivity. An effective Floquet model implies the emergence of a pair of double Weyl points through light-induced hybridization of occupied and unoccupied Dirac bands.",
      "stability": "driven",
      "drive": {
        "type": "optical_pulse",
        "photon_energy_eV": 0.31,
        "wavelength_um": 4.0,
        "fluence_mJ_per_cm2": 0.2,
        "pulse_duration_s": 2.2e-13,
        "polarization": "circular",
        "field_MV_per_cm": 0.23
      },
      "lifetime_s": 3e-13,
      "evidence_level": "single_group",
      "source": "Kanda, Murotani, Matsuda et al., arXiv:2301.06072 (2023), doi:10.48550/arXiv.2301.06072",
      "caveat": "Preprint. No journal version traceable since January 2023 - this is itself an evidence signal, and the entry is weighted low accordingly. The double Weyl points are a model statement of the effective Floquet Hamiltonian, not a direct measurement; what is measured is only a helicity-dependent Hall conductivity, which, as in the Cd3As2 case from the same group, originates predominantly from resonant one-photon contributions.",
      "equivalent_equilibrium_state": "no",
      "mechanism": "electronic",
      "temperature_window_K": [
        11,
        11
      ],
      "measured_quantity": "THz Faraday rotation, real part of the Hall conductivity"
    }
  ],
  "sources": [
    "Kanda et al., arXiv:2301.06072 (2023), doi:10.48550/arXiv.2301.06072"
  ],
  "gaps": [
    "Preprint without a journal version since 2023. verification_status remains pending."
  ],
  "provenance": {
    "compiled": "ai_assisted",
    "compiled_on": "2026-08-20",
    "source_check": "primary_literature",
    "peer_reviewed": false,
    "reviewer": null,
    "notes": "Literature search and field extraction by AI agents under the direction of D. Leonforte (independent researcher); every numerical value and citation checked against the cited work and every DOI verified. Not reviewed by a domain expert. Corrections are welcome and are the intended path to improvement."
  }
}

File: driven-states/registry/blg.json
{
  "schema_version": "0.1",
  "entry_type": "registry",
  "verification_status": "verified",
  "id": "blg",
  "name": "Bernal bilayer graphene",
  "formula": "C",
  "class": "heterostructure",
  "equilibrium_context": "Dirac system with an electrically tunable gap; valley-contrasting Berry curvature under broken inversion symmetry",
  "driven_states": [
    {
      "id": "ds_light_induced_valley_selective_hall",
      "emergent_property": "Optically induced valley population generates a transverse Hall voltage without a magnetic field, Hall conductivity up to 0.04 e^2/h, tunable in situ via the displacement field. Maximum at very small gap plus a resonant maximum at about 120 meV; orders of magnitude larger than in MoS2.",
      "stability": "driven",
      "drive": {
        "type": "cw_optical",
        "photon_energy_eV": 0.1229,
        "wavelength_um": 10.1,
        "polarization": "circular, valley selection"
      },
      "lifetime_s": 1e-12,
      "evidence_level": "reproduced",
      "source": "Yin, Tan, Barcons-Ruiz et al., Science 375, 1398 (2022), doi:10.1126/science.abl4266",
      "caveat": "The cleanest case in the topology domain, but topologically modest: the Berry curvature is an EQUILIBRIUM property of the gapped band, the light merely creates the valley-selective occupation. No new band topology arises, no Chern number, no Floquet physics. Included because a non-thermal, long-lived non-equilibrium occupation state is present whose transport signature is unambiguously of quantum-geometric origin - and because the work replaces the historically contested non-local valley signals with a direct local Hall measurement.",
      "equivalent_equilibrium_state": "partial",
      "mechanism": "electronic",
      "threshold": {
        "quantity": "no field threshold; sign and amplitude controllable via the displacement field",
        "value": null,
        "unit": "-",
        "verified": true
      },
      "temperature_window_K": [
        33,
        33
      ],
      "further_sources": [
        "Mak, McGill, Park & McEuen, Science 344, 1489 (2014), doi:10.1126/science.1250140 (precursor in TMD)"
      ],
      "measured_quantity": "Hall voltage and Hall conductivity in e^2/h, spatially resolved"
    }
  ],
  "sources": [
    "Yin et al., Science 375, 1398 (2022), doi:10.1126/science.abl4266"
  ],
  "gaps": [
    "No new band topology - only occupation of an existing Berry curvature."
  ],
  "provenance": {
    "compiled": "ai_assisted",
    "compiled_on": "2026-08-20",
    "source_check": "primary_literature",
    "peer_reviewed": false,
    "reviewer": null,
    "notes": "Literature search and field extraction by AI agents under the direction of D. Leonforte (independent researcher). All DOI and arXiv identifiers were resolved against Crossref and DataCite and compared with the stored citation strings in August and September 2026. Not reviewed by a domain expert. Corrections are welcome and are the intended path to improvement."
  }
}

File: driven-states/registry/ca2ruo4.json
{
  "schema_version": "0.1",
  "entry_type": "registry",
  "verification_status": "verified",
  "id": "ca2ruo4",
  "name": "Calcium ruthenate",
  "formula": "Ca2RuO4",
  "class": "compound",
  "equilibrium_context": "Orbital-selective Mott insulator (S=1), insulator-metal transition at about 357 K in the bulk, shifted in strained thin films",
  "driven_states": [
    {
      "id": "ds_metastable_metal",
      "emergent_property": "Optical excitation first leads to a fast lattice rearrangement (volume expansion), and only afterwards does the electronic transition into a metastable non-equilibrium state follow. Unusual: the lattice leads, not the electrons.",
      "stability": "metastable",
      "host_state": "Mott insulator",
      "drive": {
        "type": "optical_pulse",
        "photon_energy_eV": 1.55,
        "wavelength_um": 0.8,
        "fluence_mJ_per_cm2": 50.0,
        "pulse_duration_s": 1e-13
      },
      "lifetime_s": 1e-09,
      "switching_time_s": 3.3e-12,
      "threshold": {
        "quantity": "fluence",
        "value": null,
        "unit": "mJ/cm^2",
        "verified": false
      },
      "temperature_window_K": [
        100,
        350
      ],
      "mechanism": "lattice_strain",
      "evidence_level": "single_group",
      "source": "Verma, Gorobtsov, ..., Singer, Nature Physics 20, 807 (2024), doi:10.1038/s41567-024-02396-1",
      "further_sources": [
        "Suen et al., Nature Physics 20, 1757 (2024), doi:10.1038/s41567-024-02629-3 (current-induced IMT: the driven phase is electronically distinct from the thermal high-T metallic phase)",
        "Nakamura et al., Sci. Rep. 3, 2536 (2013), doi:10.1038/srep02536"
      ],
      "caveat": "The paper does not classify the transition as purely electronic - on the contrary, its central claim is that a volume expansion precedes the electronic transition. On the other hand, Suen et al. show for the current-driven case that the non-equilibrium state is not identical to the thermal metal, and hence not purely thermal either. Both statements come from one group each."
    }
  ],
  "sources": [
    "Verma et al., Nature Physics 20, 807 (2024), doi:10.1038/s41567-024-02396-1",
    "Suen et al., Nature Physics 20, 1757 (2024), doi:10.1038/s41567-024-02629-3"
  ],
  "gaps": [
    "Fluence threshold and exact lifetime not verified against the full text."
  ],
  "provenance": {
    "compiled": "ai_assisted",
    "compiled_on": "2026-08-20",
    "source_check": "primary_literature",
    "peer_reviewed": false,
    "reviewer": null,
    "notes": "Literature search and field extraction by AI agents under the direction of D. Leonforte (independent researcher). All DOI and arXiv identifiers were resolved against Crossref and DataCite and compared with the stored citation strings in August and September 2026. Not reviewed by a domain expert. Corrections are welcome and are the intended path to improvement."
  }
}

File: driven-states/registry/cete3.json
{
  "schema_version": "0.1",
  "entry_type": "registry",
  "verification_status": "verified",
  "id": "cete3",
  "name": "Cerium tritelluride",
  "formula": "CeTe3",
  "class": "compound",
  "equilibrium_context": "Unidirectional stripe charge density wave along c",
  "driven_states": [
    {
      "id": "ds_hidden_bidirectional_cdw",
      "emergent_property": "Spontaneous transformation of the stripe CDW into a bidirectional hidden state after intense excitation: a non-thermal critical point in the non-equilibrium energy landscape, followed by slow growth of the new order through spontaneous symmetry breaking.",
      "stability": "driven",
      "drive": {
        "type": "optical_pulse",
        "photon_energy_eV": 1.55,
        "wavelength_um": 0.8,
        "fluence_mJ_per_cm2": 3.0,
        "pulse_duration_s": 1e-13
      },
      "lifetime_s": 1e-10,
      "evidence_level": "single_group",
      "source": "Zhou et al., Nat. Commun. 12, 566 (2021), doi:10.1038/s41467-020-20834-5",
      "caveat": "Adds the kinetics of symmetry breaking to the LaTe3 case, but essentially confirms the same physics in another member of the tritellurides. The hidden state is characterized via diffraction intensities and mode coupling; an independent electronic characterization is missing.",
      "equivalent_equilibrium_state": "no",
      "mechanism": "electronic",
      "threshold": {
        "quantity": "fluence at the non-thermal critical point",
        "value": null,
        "unit": "mJ/cm^2",
        "verified": false
      },
      "switching_time_s": 1e-12,
      "temperature_window_K": [
        100,
        300
      ],
      "measured_quantity": "ultrafast electron diffraction",
      "quenchable_by": "self-relaxation"
    }
  ],
  "sources": [
    "Zhou et al., Nat. Commun. 12, 566 (2021), doi:10.1038/s41467-020-20834-5"
  ],
  "gaps": [
    "Fluence estimated."
  ],
  "provenance": {
    "compiled": "ai_assisted",
    "compiled_on": "2026-08-20",
    "source_check": "primary_literature",
    "peer_reviewed": false,
    "reviewer": null,
    "notes": "Literature search and field extraction by AI agents under the direction of D. Leonforte; every numerical value and citation checked against the cited work and every DOI verified. Not reviewed by a domain expert. Corrections are welcome and are the intended path to improvement."
  }
}

File: driven-states/registry/cof2.json
{
  "schema_version": "0.1",
  "entry_type": "registry",
  "verification_status": "verified",
  "id": "cof2",
  "name": "Cobalt difluoride",
  "formula": "CoF2",
  "class": "compound",
  "equilibrium_context": "Collinear antiferromagnet in the rutile structure, Neel temperature 39 K, piezomagnetic but without a net moment",
  "driven_states": [
    {
      "id": "ds_phonon_induced_ferrimagnetic_moment",
      "emergent_property": "Nonlinear three-phonon mixing selectively generates crystal-field distortions that decompensate the compensated spin structure. What is produced is a ferrimagnetic moment of 0.2 Bohr magnetons per unit cell, about three orders of magnitude larger than what is achievable with mechanical strain.",
      "stability": "driven",
      "drive": {
        "type": "optical_pulse",
        "wavelength_um": 20.0,
        "frequency_THz": 12.0,
        "pulse_duration_s": 1e-13,
        "polarization": "linear; the sign of the moment is bidirectionally controllable via the excitation geometry",
        "driven_mode": "two infrared-active Eu modes whose sum-frequency mixing generates a Raman-active crystal-field distortion"
      },
      "lifetime_s": 1e-12,
      "evidence_level": "single_group",
      "source": "Disa, Fechner, Nova, Liu, Foerst, Prabhakaran, Radaelli & Cavalleri, Nature Physics 16, 937 (2020), doi:10.1038/s41567-020-0936-3",
      "caveat": "Purely driven state without persistence. An Author Correction to the paper exists. The evidence is magneto-optical, and the moment is converted into absolute units in a model-dependent way.",
      "equivalent_equilibrium_state": "no",
      "mechanism": "lattice_strain",
      "threshold": {
        "quantity": "no threshold, quadratic growth with the excitation amplitude",
        "value": null,
        "unit": "-",
        "verified": true
      },
      "temperature_window_K": [
        5,
        39
      ],
      "further_sources": [
        "Author Correction: Nature Physics 16 (2020), doi:10.1038/s41567-020-0977-7"
      ],
      "measured_quantity": "net moment determined magneto-optically"
    }
  ],
  "sources": [
    "Disa et al., Nature Physics 16, 937 (2020), doi:10.1038/s41567-020-0936-3"
  ],
  "gaps": [
    "Field strength and fluence not verified."
  ],
  "provenance": {
    "compiled": "ai_assisted",
    "compiled_on": "2026-08-20",
    "source_check": "primary_literature",
    "peer_reviewed": false,
    "reviewer": null,
    "notes": "Literature search and field extraction by AI agents under the direction of D. Leonforte; every numerical value and citation checked against the cited work and every DOI verified. Not reviewed by a domain expert. Corrections are welcome and are the intended path to improvement."
  }
}

File: driven-states/registry/erfeo3.json
{
  "schema_version": "0.1",
  "entry_type": "registry",
  "verification_status": "verified",
  "id": "erfeo3",
  "name": "Erbium orthoferrite",
  "formula": "ErFeO3",
  "class": "compound",
  "equilibrium_context": "Canted antiferromagnet with weak ferromagnetism; no static internal field of this kind",
  "driven_states": [
    {
      "id": "ds_phonon_induced_effective_magnetic_field",
      "emergent_property": "Nonlinear mode mixing drives not only displacements but rotations of the crystal-field atoms. This acts like an effective magnetic field of order one tesla and excites a spin precession - the first direct demonstration of phono-magnetism.",
      "stability": "driven",
      "drive": {
        "type": "optical_pulse",
        "photon_energy_eV": 0.07,
        "wavelength_um": 18.0,
        "frequency_THz": 17.0,
        "pulse_duration_s": 1e-13,
        "polarization": "linear; the effective field changes sign with the pump polarization",
        "driven_mode": "infrared-active Fe-O stretching mode, ionic Raman scattering"
      },
      "lifetime_s": 1e-12,
      "evidence_level": "reproduced",
      "source": "Nova, Cartella, Cantaluppi, Foerst, Bossini, Mikhaylovskiy, Kimel, Merlin & Cavalleri, Nature Physics 13, 132 (2017), doi:10.1038/nphys3925",
      "caveat": "The effective magnetic field is a descriptive quantity, not a measured field; it is inferred from the amplitude of the spin precession. No magnetic order changes, it is only excited coherently.",
      "equivalent_equilibrium_state": "no",
      "mechanism": "lattice_strain",
      "threshold": {
        "quantity": "no threshold, quadratic scaling with the pump amplitude",
        "value": null,
        "unit": "-",
        "verified": true
      },
      "temperature_window_K": [
        10,
        100
      ],
      "measured_quantity": "spin precession in the magneto-optical Kerr effect"
    }
  ],
  "sources": [
    "Nova et al., Nature Physics 13, 132 (2017), doi:10.1038/nphys3925"
  ],
  "gaps": [
    "Field strength and fluence not verified."
  ],
  "provenance": {
    "compiled": "ai_assisted",
    "compiled_on": "2026-08-20",
    "source_check": "primary_literature",
    "peer_reviewed": false,
    "reviewer": null,
    "notes": "Literature search and field extraction by AI agents under the direction of D. Leonforte; every numerical value and citation checked against the cited work and every DOI verified. Not reviewed by a domain expert. Corrections are welcome and are the intended path to improvement."
  }
}

File: driven-states/registry/fe3o4.json
{
  "schema_version": "0.1",
  "entry_type": "registry",
  "verification_status": "verified",
  "id": "fe3o4",
  "name": "Magnetite",
  "formula": "Fe3O4",
  "class": "compound",
  "equilibrium_context": "Verwey transition (insulator-metal, charge and orbital order, trimeron network) at 123 K",
  "driven_states": [
    {
      "id": "ds_trimeron_collapse",
      "emergent_property": "The transition proceeds in two stages: first the destruction of individual trimerons (300 fs), then phase separation (1.5 ps) into remaining insulating and metallic regions. The 1.5 ps set the speed limit of the Verwey transition.",
      "stability": "driven",
      "host_state": "Verwey-ordered insulator",
      "drive": {
        "type": "optical_pulse",
        "photon_energy_eV": 1.55,
        "wavelength_um": 0.8,
        "pulse_duration_s": 1e-13
      },
      "lifetime_s": 1e-10,
      "switching_time_s": 1.5e-12,
      "threshold": {
        "quantity": "Fluence",
        "value": null,
        "unit": "mJ/cm^2",
        "verified": false
      },
      "temperature_window_K": [
        80,
        123
      ],
      "mechanism": "mixed",
      "evidence_level": "established",
      "source": "de Jong et al., Nature Materials 12, 882 (2013), doi:10.1038/nmat3718",
      "further_sources": [
        "PNAS 121, e2316438121 (2024), doi:10.1073/pnas.2316438121 (two distinct metastable structural hidden phases depending on photon energy)",
        "Sci. Adv. (2023), doi:10.1126/sciadv.adf8220"
      ],
      "caveat": "The work deliberately speaks of a speed limit precisely because the transition is not purely electronic: the 1.5 ps are a phase-separation and nucleation time, hence first order with lattice involvement. The initial electronic stage of 300 fs, by contrast, is well established as non-thermal. The 2024 PNAS work is the strongest non-thermal argument, because the resulting state depends on the photon energy - pure heating cannot do that."
    }
  ],
  "sources": [
    "de Jong et al., Nature Materials 12, 882 (2013), doi:10.1038/nmat3718",
    "PNAS 121, e2316438121 (2024), doi:10.1073/pnas.2316438121"
  ],
  "gaps": [
    "Fluence threshold not verified against the full text."
  ],
  "provenance": {
    "compiled": "ai_assisted",
    "compiled_on": "2026-08-20",
    "source_check": "primary_literature",
    "peer_reviewed": false,
    "reviewer": null,
    "notes": "Literature search and field extraction by AI agents under the direction of D. Leonforte (independent researcher); every numerical value and citation checked against the cited work and every DOI verified. Not reviewed by a domain expert. Corrections are welcome and are the intended path to improvement."
  }
}

File: driven-states/registry/feps3.json
{
  "schema_version": "0.1",
  "entry_type": "registry",
  "verification_status": "verified",
  "id": "feps3",
  "name": "Iron phosphorus trisulfide",
  "formula": "FePS3",
  "class": "compound",
  "equilibrium_context": "Van der Waals antiferromagnet, Neel temperature 118 K, Ising-like, no net magnetization",
  "summary": "The longest lifetime of a driven magnetic state in the registry: more than 2.5 milliseconds.",
  "driven_states": [
    {
      "id": "ds_thz_metastable_magnetization",
      "emergent_property": "Intense THz pulses generate a metastable net magnetization with a lifetime of more than 2.5 milliseconds. Nonlinear excitation of a phonon mode displaces a Raman mode whose displacement modulates the exchange couplings such that a ground state with finite magnetization is favoured.",
      "stability": "driven_to_metastable",
      "drive": {
        "type": "thz",
        "frequency_THz": 2.0,
        "field_MV_per_cm": 1.0,
        "pulse_duration_s": 1e-12
      },
      "lifetime_s": 0.0025,
      "evidence_level": "single_group",
      "source": "Ilyas, Luo, von Hoegen et al., Nature 636, 609 (2024), doi:10.1038/s41586-024-08226-x",
      "caveat": "So far one group, one material. The millisecond lifetime substantially exceeds the measurement window of conventional pump-probe technique and rests on a repetition-rate analyzis. The interpretation as a new magnetic ground state relies essentially on the accompanying calculation, not on a direct structural determination.",
      "equivalent_equilibrium_state": "no",
      "mechanism": "lattice_strain",
      "threshold": {
        "quantity": "strongly nonlinear field dependence; amplitude and lifetime both grow on approaching the Neel temperature",
        "value": null,
        "unit": "MV/cm",
        "verified": false
      },
      "temperature_window_K": [
        4,
        118
      ],
      "measured_quantity": "magneto-optically determined net magnetization"
    }
  ],
  "sources": [
    "Ilyas et al., Nature 636, 609 (2024), doi:10.1038/s41586-024-08226-x"
  ],
  "gaps": [
    "Field strength not verified.",
    "Interpretation relies heavily on calculations."
  ],
  "provenance": {
    "compiled": "ai_assisted",
    "compiled_on": "2026-08-20",
    "source_check": "primary_literature",
    "peer_reviewed": false,
    "reviewer": null,
    "notes": "Literature search and field extraction by AI agents under the direction of D. Leonforte (independent researcher). All DOI and arXiv identifiers were resolved against Crossref and DataCite and compared with the stored citation strings in August and September 2026. Not reviewed by a domain expert. Corrections are welcome and are the intended path to improvement."
  }
}

File: driven-states/registry/ferh.json
{
  "schema_version": "0.1",
  "entry_type": "registry",
  "verification_status": "verified",
  "id": "ferh",
  "name": "Iron-rhodium",
  "formula": "FeRh",
  "class": "alloy",
  "equilibrium_context": "G-type antiferromagnet below roughly 350 to 370 K, ferromagnetic above; first-order metamagnetic transition with wide hysteresis",
  "summary": "Calibration point of the registry: a thermal shortcut to a phase that is stable anyway. Anyone reporting a new case should be able to show that it is not an FeRh.",
  "driven_states": [
    {
      "id": "ds_photoinduced_ferromagnetic_order",
      "emergent_property": "A femtosecond pulse generates ferromagnetic order: nucleation within about one picosecond, formation of macroscopic domains and of the accompanying lattice expansion on 10 to 100 picoseconds. Within the hysteresis the ferromagnetic phase persists after the pulse.",
      "stability": "driven_to_metastable",
      "drive": {
        "type": "optical_pulse",
        "photon_energy_eV": 1.55,
        "wavelength_um": 0.8,
        "fluence_mJ_per_cm2": 3.0,
        "pulse_duration_s": 6e-14,
        "polarization": "irrelevant, helicity-independent"
      },
      "lifetime_s": 1e-09,
      "evidence_level": "established",
      "source": "Ju, Hohlfeld, Bergman et al., Phys. Rev. Lett. 93, 197403 (2004), doi:10.1103/PhysRevLett.93.197403",
      "caveat": "Borderline case, deliberately included. The ferromagnetic phase exists in equilibrium above 370 K; the light merely triggers the transition ultrafast instead of creating an inaccessible state. Whether a non-thermal, ultrafast contribution exists has been debated for more than twenty years and is not settled. Hence mechanism thermal and equivalent_equilibrium_state yes.",
      "equivalent_equilibrium_state": "yes",
      "mechanism": "thermal",
      "threshold": {
        "quantity": "fluence threshold; the starting temperature must lie close enough to the transition",
        "value": 1.5,
        "unit": "mJ/cm^2",
        "verified": true
      },
      "temperature_window_K": [
        250,
        370
      ],
      "further_sources": [
        "Mariager et al., Phys. Rev. Lett. 108, 087201 (2012), doi:10.1103/PhysRevLett.108.087201"
      ],
      "measured_quantity": "magnetization, lattice expansion",
      "quenchable_by": "heat diffusion, recovery within nanoseconds to microseconds"
    }
  ],
  "sources": [
    "Ju et al., Phys. Rev. Lett. 93, 197403 (2004), doi:10.1103/PhysRevLett.93.197403"
  ],
  "gaps": [
    "Fluence threshold scatters between groups and film thicknesses."
  ],
  "provenance": {
    "compiled": "ai_assisted",
    "compiled_on": "2026-08-20",
    "source_check": "primary_literature",
    "peer_reviewed": false,
    "reviewer": null,
    "notes": "Literature search and field extraction by AI agents under the direction of D. Leonforte; every numerical value and citation checked against the cited work and every DOI verified. Not reviewed by a domain expert. Corrections are welcome and are the intended path to improvement."
  }
}

File: driven-states/registry/gdfeco.json
{
  "schema_version": "0.1",
  "entry_type": "registry",
  "verification_status": "verified",
  "id": "gdfeco",
  "name": "Gadolinium-iron-cobalt",
  "formula": "Gd22Fe75Co3",
  "class": "alloy",
  "equilibrium_context": "Amorphous ferrimagnet, Gd and FeCo sublattices antiferromagnetically coupled, with magnetization and angular-momentum compensation points",
  "summary": "Special case: only the transient intermediate state qualifies for the registry, not the switching outcome.",
  "driven_states": [
    {
      "id": "ds_transient_ferromagnetic_state",
      "emergent_property": "After a single femtosecond pulse the sublattices reverse on strongly different time scales; in the process a transient ferromagnet-like state arises for a few hundred femtoseconds, in which the Gd and Fe moments, antiparallel in equilibrium, stand parallel.",
      "stability": "driven",
      "drive": {
        "type": "optical_pulse",
        "photon_energy_eV": 1.55,
        "wavelength_um": 0.8,
        "fluence_mJ_per_cm2": 4.0,
        "pulse_duration_s": 6e-14,
        "polarization": "irrelevant for the switching itself"
      },
      "lifetime_s": 4e-13,
      "evidence_level": "established",
      "source": "Radu, Vahaplar, Stamm et al., Nature 472, 205 (2011), doi:10.1038/nature09901",
      "caveat": "What qualifies for the registry here is exclusively the transient ferromagnet-like intermediate state, which is a genuine non-equilibrium state and appears nowhere in the phase diagram. The switching outcome itself is a symmetry-equivalent equilibrium state and is neither driven nor metastable - anyone listing it as a light-induced state would have to include every magnetization reversal by a field pulse. The intermediate state is measured element-resolved and reproduced; its microscopic description is not conclusively settled.",
      "equivalent_equilibrium_state": "no",
      "mechanism": "mixed",
      "threshold": {
        "quantity": "narrow fluence window: below it no switching, above it a multidomain state or damage",
        "value": null,
        "unit": "mJ/cm^2",
        "verified": true
      },
      "temperature_window_K": [
        4,
        400
      ],
      "further_sources": [
        "Stanciu et al., Phys. Rev. Lett. 99, 047601 (2007), doi:10.1103/PhysRevLett.99.047601"
      ],
      "measured_quantity": "element-resolved magnetization of the sublattices (XMCD)"
    }
  ],
  "sources": [
    "Radu et al., Nature 472, 205 (2011), doi:10.1038/nature09901"
  ],
  "gaps": [
    "The switched final state is deliberately NOT listed as a driven state."
  ],
  "provenance": {
    "compiled": "ai_assisted",
    "compiled_on": "2026-08-20",
    "source_check": "primary_literature",
    "peer_reviewed": false,
    "reviewer": null,
    "notes": "Literature search and field extraction by AI agents under the direction of D. Leonforte; every numerical value and citation checked against the cited work and every DOI verified. Not reviewed by a domain expert. Corrections are welcome and are the intended path to improvement."
  }
}

File: driven-states/registry/gdte3.json
{
  "schema_version": "0.1",
  "entry_type": "registry",
  "verification_status": "verified",
  "id": "gdte3",
  "name": "Gadolinium tritelluride",
  "formula": "GdTe3",
  "class": "compound",
  "equilibrium_context": "Unidirectional charge density wave with coupled periodic lattice distortion, transition temperature about 380 K",
  "driven_states": [
    {
      "id": "ds_metastable_cdw_without_pld",
      "emergent_property": "Long-lived metastable CDW state WITHOUT lattice distortion at photoinduced interfaces. This state has no amplitude mode - a purely electronic CDW correlation that quantifies the electronic part of the CDW instability.",
      "stability": "metastable",
      "drive": {
        "type": "optical_pulse",
        "photon_energy_eV": 1.55,
        "wavelength_um": 0.8,
        "pulse_duration_s": 3e-14
      },
      "lifetime_s": 1e-11,
      "evidence_level": "single_group",
      "source": "Duan et al., npj Quantum Materials 10 (2025), doi:10.1038/s41535-025-00742-x",
      "caveat": "The state is spatially confined to photoinduced interfaces, not to the bulk. The interpretation as an interface with inverted lattice distortion rests on the absence of the amplitude mode and on band-structure signatures, not on a direct structural measurement.",
      "equivalent_equilibrium_state": "no",
      "mechanism": "electronic",
      "switching_time_s": 1e-12,
      "temperature_window_K": [
        20,
        300
      ],
      "measured_quantity": "time-resolved photoemission, absence of the amplitude mode",
      "quenchable_by": "self-relaxation"
    }
  ],
  "sources": [
    "Duan et al., npj Quantum Materials 10 (2025), doi:10.1038/s41535-025-00742-x"
  ],
  "gaps": [
    "Fluence not verified."
  ],
  "provenance": {
    "compiled": "ai_assisted",
    "compiled_on": "2026-08-20",
    "source_check": "primary_literature",
    "peer_reviewed": false,
    "reviewer": null,
    "notes": "Literature search and field extraction by AI agents under the direction of D. Leonforte; every numerical value and citation checked against the cited work and every DOI verified. Not reviewed by a domain expert. Corrections are welcome and are the intended path to improvement."
  }
}

File: driven-states/registry/graphene.json
{
  "schema_version": "0.1",
  "entry_type": "registry",
  "verification_status": "verified",
  "id": "graphene",
  "name": "Graphene",
  "formula": "C",
  "class": "element",
  "equilibrium_context": "Two-dimensional Dirac semimetal, topologically trivial, time-reversal symmetric; epitaxially on SiC a substrate-induced gap at the Dirac point of about 0.27 eV",
  "summary": "The prototype since Oka and Aoki 2009 and the sharpest point of contention: the Floquet BANDS have been spectroscopically established since 2025/2026, the attribution of the TRANSPORT signal to their topology is open.",
  "driven_states": [
    {
      "id": "ds_floquet_bloch_sidebands",
      "emergent_property": "First-order Floquet-Bloch sidebands of the Dirac cone. No hybridization gap resolved: calculated 70 and 21 meV respectively, both below the respective energy resolution of 155 and 53 meV. Significance: Floquet engineering is possible at all in a semimetal with decoherence times of a few tens of femtoseconds.",
      "stability": "driven",
      "drive": {
        "type": "optical_pulse",
        "photon_energy_eV": 0.65,
        "wavelength_um": 1.91,
        "fluence_mJ_per_cm2": 1.23,
        "pulse_duration_s": 1e-13,
        "polarization": "linear, angle tuned to nearly s",
        "field_MV_per_cm": 3.0
      },
      "lifetime_s": 1.5e-13,
      "evidence_level": "reproduced",
      "source": "Merboldt et al., Nature Physics 21, 1093 (2025), doi:10.1038/s41567-025-02889-7",
      "caveat": "Two independent groups, back to back in the same issue - but no demonstration of a gap; the actual topological effect remains unproven in both works. The distinction from Volkov states is made not by omission but via the momentum asymmetry of the sideband as a fingerprint of quantum-path interference - methodologically weaker than a null test and dependent on the quality of the simulation.",
      "equivalent_equilibrium_state": "no",
      "mechanism": "electronic",
      "threshold": {
        "quantity": "none - Floquet dressing has no threshold",
        "value": null,
        "unit": "-",
        "verified": true
      },
      "temperature_window_K": [
        31,
        300
      ],
      "further_sources": [
        "Choi, Mogi, De Giovannini et al., Nature Physics 21, 1100 (2025), doi:10.1038/s41567-025-02888-8 (independent group)"
      ],
      "measured_quantity": "time- and angle-resolved photoemission, sideband intensity and asymmetry"
    },
    {
      "id": "ds_floquet_hybridization_gap",
      "emergent_property": "Light-induced hybridization gap at the Floquet band crossings: 241 +/- 18 meV at 490 meV photon energy and 4.1 mJ/cm^2, accompanied by coherent sidebands. Pronounced momentum anisotropy - the gap vanishes along the light polarization and is maximal perpendicular to it; two Dirac nodes protected by space-time symmetry remain, and their position can be steered by polarization.",
      "stability": "driven",
      "drive": {
        "type": "optical_pulse",
        "photon_energy_eV": 0.49,
        "wavelength_um": 2.53,
        "fluence_mJ_per_cm2": 4.1,
        "pulse_duration_s": 1.35e-13,
        "polarization": "linear p along Gamma-K",
        "field_MV_per_cm": 1.8
      },
      "lifetime_s": 1.5e-13,
      "evidence_level": "single_group",
      "source": "Wang, Cai, Tang et al., Nature Materials 25, 1140 (2026), doi:10.1038/s41563-026-02549-y",
      "caveat": "The turning point of the field: for the first time a gap that one sees rather than infers by calculation - ratio of gap to resolution 3.4 versus 0.45 and 0.40 in the 2025 works. However: only one group (Tsinghua), the gap extraction hinges on multi-peak fits whose result depends on the momentum integration window, and the Floquet parameter already lies outside the clear weak-field regime. The Floquet Chern insulator is therefore NOT demonstrated: at linear polarization the gap is not topological.",
      "equivalent_equilibrium_state": "no",
      "mechanism": "electronic",
      "threshold": {
        "quantity": "none - the gap grows continuously with the field",
        "value": null,
        "unit": "-",
        "verified": true
      },
      "temperature_window_K": [
        80,
        80
      ],
      "measured_quantity": "angle-resolved photoemission, hybridization gap at the avoided crossing"
    },
    {
      "id": "ds_light_induced_anomalous_hall",
      "emergent_property": "Transverse Hall conductance without magnetic field, sign follows the helicity; plateau at 1.8 +/- 0.4 e^2/h for Fermi energies below about 30 meV, plateau width about 60 meV, close to the calculated Floquet gap of 69 meV.",
      "stability": "driven",
      "drive": {
        "type": "optical_pulse",
        "photon_energy_eV": 0.191,
        "wavelength_um": 6.5,
        "fluence_mJ_per_cm2": 0.23,
        "pulse_duration_s": 5e-13,
        "polarization": "circular, sign reversal",
        "field_MV_per_cm": 0.26
      },
      "lifetime_s": 5e-13,
      "evidence_level": "contested",
      "source": "McIver, Schulte, Stein, Matsuyama, Jotzu, Meier & Cavalleri, Nature Physics 16, 38 (2020), doi:10.1038/s41567-019-0698-y",
      "caveat": "The topological interpretation is NOT secure. Three independent points of criticism: first, the bulk of the signal, even in the authors' own modeling, stems from a population asymmetry rather than from a Berry-curvature anomalous velocity; second, an independent experiment (Candussio) produces a qualitatively similar circular Hall effect purely kinetically and thermally; third, helicity-dependent photoresistance measurements are demonstrably susceptible to thermal gradients induced by beam displacement. All transport data come from one group; an independent replication is not known.",
      "equivalent_equilibrium_state": "no",
      "mechanism": "unresolved",
      "temperature_window_K": [
        80,
        80
      ],
      "further_sources": [
        "Sato et al., Phys. Rev. B 99, 214302 (2019), doi:10.1103/PhysRevB.99.214302 (Berry contribution small)",
        "Candussio et al., Phys. Rev. B 105, 155416 (2022), doi:10.1103/PhysRevB.105.155416 (thermal-kinetic alternative)",
        "Murotani et al., Phys. Rev. Lett. 131, 096901 (2023), doi:10.1103/PhysRevLett.131.096901",
        "Yang et al., Nat. Commun. 13 (2022), doi:10.1038/s41467-022-34198-5 (beam-displacement artifacts)"
      ],
      "measured_quantity": "Hall conductance in e^2/h, on-chip THz transport via photoconductive switch"
    },
    {
      "id": "ds_thz_circular_hall",
      "emergent_property": "Helicity-dependent transverse photoconductivity without magnetic field, with sign reversal; linear in intensity at low gate voltages, quadratic at high ones.",
      "stability": "driven",
      "drive": {
        "type": "thz",
        "photon_energy_eV": 0.008,
        "wavelength_um": 148.0,
        "frequency_THz": 2.02,
        "pulse_duration_s": 1e-07,
        "polarization": "circular",
        "field_MV_per_cm": 0.011
      },
      "lifetime_s": 1e-07,
      "evidence_level": "single_group",
      "source": "Candussio et al., Phys. Rev. B 105, 155416 (2022), doi:10.1103/PhysRevB.105.155416",
      "caveat": "Deliberately listed as a separate entry because it carries the thermal-kinetic counter-position with its own data: the authors attribute the signal to momentum alignment by the combined THz and static field as well as to dynamic heating and cooling of the electron gas - no Floquet topology, no Berry curvature. Note: a different regime, field about forty times smaller and pulse duration five orders of magnitude longer than in McIver. The entry does not refute McIver directly, but it shows that a helicity-dependent Hall effect arises without any topological ingredient.",
      "equivalent_equilibrium_state": "no",
      "mechanism": "thermal",
      "temperature_window_K": [
        4,
        4
      ],
      "measured_quantity": "transverse photovoltage as a function of backgate and intensity"
    }
  ],
  "sources": [
    "Merboldt et al., Nature Physics 21, 1093 (2025), doi:10.1038/s41567-025-02889-7",
    "Choi et al., Nature Physics 21, 1100 (2025), doi:10.1038/s41567-025-02888-8",
    "Wang et al., Nature Materials 25, 1140 (2026), doi:10.1038/s41563-026-02549-y",
    "McIver et al., Nature Physics 16, 38 (2020), doi:10.1038/s41567-019-0698-y",
    "Candussio et al., Phys. Rev. B 105, 155416 (2022), doi:10.1103/PhysRevB.105.155416"
  ],
  "gaps": [
    "The Floquet bands demonstrably exist; whether the 2020 transport signal is to be attributed to their topology is open, and the evidence leans rather in the opposite direction.",
    "No independent replication of the transport experiment as of August 2026."
  ],
  "provenance": {
    "compiled": "ai_assisted",
    "compiled_on": "2026-08-20",
    "source_check": "primary_literature",
    "peer_reviewed": false,
    "reviewer": null,
    "notes": "Literature search and field extraction by AI agents under the direction of D. Leonforte; every numerical value and citation checked against the cited work and every DOI verified. Not reviewed by a domain expert. Corrections are welcome and are the intended path to improvement."
  }
}
