Repository: dl-eigenart/driven-states-registry

# Driven States Registry

An open, openly graded record of material states that exist **only while a drive is running** —
light-induced phases and Floquet-engineered bands. They are not eigenstates of the undriven
Hamiltonian, which is why no equilibrium data model can represent them, and why no such
collection existed before.

A prior-art search on 20 August 2026 found **no template at all** for this class of state:
not in Materials Project, AFLOW, OQMD, NOMAD or OPTIMADE, not in the NeXus application
definitions of the ultrafast facilities, not in the Floquet computation codes. The field
*evidence level* has no precedent in any materials schema either.

File: driven-states/registry/kappa_cl_ncs.json
{
  "schema_version": "0.1",
  "entry_type": "registry",
  "verification_status": "verified",
  "id": "kappa_cl_ncs",
  "name": "Organic charge-transfer salts, control compounds",
  "formula": "kappa-(BEDT-TTF)2Cu[N(CN)2]Cl and kappa-(BEDT-TTF)2Cu(NCS)2",
  "class": "organic",
  "equilibrium_context": "kappa-Cl: Mott insulator without superconductivity at ambient pressure. kappa-NCS: metallic, Tc about 10 K, further away from the Mott transition",
  "summary": "Internal control within the same material family. Shows that the effect is tied to the position in the phase diagram.",
  "driven_states": [
    {
      "id": "ds_no_photo_sc",
      "emergent_property": "Negative result. Under identical resonant vibrational excitation neither the Mott insulator kappa-Cl nor the metal kappa-NCS shows a photoinduced superconductivity-like response; the effect occurs exclusively in kappa-Br.",
      "stability": "driven",
      "drive": {
        "type": "optical_pulse",
        "photon_energy_eV": 0.248,
        "wavelength_um": 5.0,
        "fluence_mJ_per_cm2": 2.0
      },
      "lifetime_s": 1e-12,
      "evidence_level": "single_group",
      "source": "Buzzi et al., Phys. Rev. Lett. 127, 197002 (2021), doi:10.1103/PhysRevLett.127.197002",
      "caveat": "Valuable as an internal control: the effect is not generic for organic conductors but is closely tied to proximity to the Mott phase and to pre-existing superconducting fluctuations. This strengthens the electronic interpretation, but it does not replace an external reproduction - the positive and the negative result come from the same group and the same setup.",
      "equivalent_equilibrium_state": "no",
      "mechanism": "unresolved",
      "temperature_window_K": [
        5,
        50
      ],
      "further_sources": [
        "Buzzi et al., Phys. Rev. X 10, 031028 (2020), doi:10.1103/PhysRevX.10.031028"
      ],
      "measured_quantity": "optical conductivity in the mid-infrared"
    }
  ],
  "sources": [
    "Buzzi et al., Phys. Rev. Lett. 127, 197002 (2021), doi:10.1103/PhysRevLett.127.197002"
  ],
  "gaps": [
    "A negative result from the same laboratory as the positive result."
  ],
  "provenance": {
    "compiled": "ai_assisted",
    "compiled_on": "2026-08-20",
    "source_check": "primary_literature",
    "peer_reviewed": false,
    "reviewer": null,
    "notes": "Literature search and field extraction by AI agents under the direction of D. Leonforte (independent researcher). All DOI and arXiv identifiers were resolved against Crossref and DataCite and compared with the stored citation strings in August and September 2026. Not reviewed by a domain expert. Corrections are welcome and are the intended path to improvement."
  }
}

File: driven-states/registry/kappa_et_br.json
{
  "schema_version": "0.1",
  "entry_type": "registry",
  "verification_status": "verified",
  "id": "kappa_et_br",
  "name": "Organic dimer Mott insulator",
  "formula": "kappa-(BEDT-TTF)2Cu[N(CN)2]Br",
  "class": "organic",
  "equilibrium_context": "Dimer Mott insulator with a gap of about 30 meV; the unstrained bulk is metallic and superconducting at Tc about 11.6 K - the insulating state is created only by substrate strain",
  "driven_states": [
    {
      "id": "ds_thz_mott_breakdown",
      "emergent_property": "A strong THz field pulse creates doublon-holon pairs by quantum tunnelling (impulsive dielectric breakdown); the Mott gap collapses with a time constant of about 0.1 ps, the Drude weight rises nonlinearly. Faster and more coherent than under fs laser excitation of the same sample.",
      "stability": "driven",
      "host_state": "dimer Mott insulator",
      "drive": {
        "type": "thz",
        "photon_energy_eV": 0.004,
        "wavelength_um": 300.0,
        "pulse_duration_s": 1e-12
      },
      "lifetime_s": 1e-11,
      "switching_time_s": 1e-13,
      "threshold": {
        "quantity": "electric field",
        "value": 10000000.0,
        "unit": "V/m",
        "verified": false
      },
      "temperature_window_K": [
        10,
        100
      ],
      "mechanism": "field_tunneling",
      "evidence_level": "single_group",
      "source": "Yamakawa et al., Nature Materials 16, 1100 (2017), doi:10.1038/nmat4967",
      "further_sources": [
        "Kawakami et al., Phys. Rev. Lett. 103, 066403 (2009), doi:10.1103/PhysRevLett.103.066403",
        "Singla et al., Phys. Rev. Lett. 115, 187401 (2015), doi:10.1103/PhysRevLett.115.187401 (THz modulation of the Hubbard U)",
        "Iwai et al., Phys. Rev. Lett. 91, 057401 (2003), doi:10.1103/PhysRevLett.91.057401 (first clear example, halogen-bridged Ni chain)"
      ],
      "caveat": "The best candidate in the registry for a genuinely purely electronic Mott transition: no photons above the gap, but field-driven quantum tunnelling. Limitations: the sample is an artificially strained thin crystal on diamond, so the insulating ground state is created by preparation; at 30 meV the gap is very small, so the THz photon energy is not arbitrarily far from it; single group without independent repetition."
    },
    {
      "id": "ds_molecular_vibration_sc",
      "emergent_property": "Resonant excitation of local molecular vibrations of BEDT-TTF produces a colossal increase in carrier mobility and opens a superconductivity-like optical gap. Both features track the quasiparticle density of the equilibrium metal and persist up to a coherence temperature of about 50 K.",
      "stability": "driven",
      "host_state": "correlated metal close to the Mott transition",
      "drive": {
        "type": "optical_pulse",
        "photon_energy_eV": 0.248,
        "wavelength_um": 5.0,
        "fluence_mJ_per_cm2": 2.0
      },
      "lifetime_s": 5e-12,
      "switching_time_s": 1e-12,
      "temperature_window_K": [
        12.5,
        50
      ],
      "mechanism": "electronic",
      "equivalent_equilibrium_state": "no",
      "measured_quantity": "optical conductivity in the mid-infrared",
      "evidence_level": "single_group",
      "source": "Buzzi et al., Phys. Rev. X 10, 031028 (2020), doi:10.1103/PhysRevX.10.031028",
      "further_sources": [
        "Buzzi et al., Phys. Rev. Lett. 127, 197002 (2021), doi:10.1103/PhysRevLett.127.197002 (control compounds)"
      ],
      "caveat": "The optical gap that is reached does NOT occur in the equilibrium superconductor - the light-induced state is therefore demonstrably different from the cooled one, which makes the label superconductivity difficult. Purely optical evidence, no transport, no Meissner effect. All measurements from one group. The saturation and reconstruction criticism of Dodge et al. applies methodologically here as well."
    }
  ],
  "sources": [
    "Yamakawa et al., Nature Materials 16, 1100 (2017), doi:10.1038/nmat4967",
    "Buzzi et al., Phys. Rev. X 10, 031028 (2020), doi:10.1103/PhysRevX.10.031028"
  ],
  "gaps": [
    "Field threshold as an order of magnitude, not verified against the full text."
  ],
  "provenance": {
    "compiled": "ai_assisted",
    "compiled_on": "2026-08-20",
    "source_check": "primary_literature",
    "peer_reviewed": false,
    "reviewer": null,
    "notes": "Literature search and field extraction by AI agents under the direction of D. Leonforte (independent researcher). All DOI and arXiv identifiers were resolved against Crossref and DataCite and compared with the stored citation strings in August and September 2026. Not reviewed by a domain expert. Corrections are welcome and are the intended path to improvement."
  }
}

File: driven-states/registry/ktao3.json
{
  "schema_version": "0.1",
  "entry_type": "registry",
  "verification_status": "verified",
  "id": "ktao3",
  "name": "Potassium tantalate",
  "formula": "KTaO3",
  "class": "compound",
  "equilibrium_context": "Quantum paraelectric, no ferroelectricity down to absolute zero",
  "summary": "Control and negative entry on the SrTiO3 controversy.",
  "driven_states": [
    {
      "id": "ds_thz_local_dipolar_correlation",
      "emergent_property": "Intense THz excitation of the soft mode produces a long-lived second-harmonic response which, however, does not stem from a global ferroelectric phase but from a THz-driven correlation between defect-induced local polar structures.",
      "stability": "driven",
      "drive": {
        "type": "thz",
        "frequency_THz": 0.8,
        "field_MV_per_cm": 0.5,
        "pulse_duration_s": 1e-12,
        "driven_mode": "TO1 soft mode"
      },
      "lifetime_s": 2e-11,
      "evidence_level": "single_group",
      "source": "Cheng, Kramer, Shen & Hoffmann, Phys. Rev. Lett. 130, 126902 (2023), doi:10.1103/PhysRevLett.130.126902",
      "caveat": "Deliberately listed as a control entry. Important for the state of the controversy: the same experimental signature - a long-lived second harmonic after a THz pulse - that is read elsewhere as light-induced ferroelectricity is here traced explicitly back to defect physics. The fluence-dependent hardening of the soft mode can be described by a single-well potential, so no ferroelectric double well arises.",
      "equivalent_equilibrium_state": "no",
      "mechanism": "mixed",
      "temperature_window_K": [
        10,
        100
      ],
      "measured_quantity": "second harmonic, soft-mode frequency"
    }
  ],
  "sources": [
    "Cheng et al., Phys. Rev. Lett. 130, 126902 (2023), doi:10.1103/PhysRevLett.130.126902"
  ],
  "gaps": [
    "No independent repetition."
  ],
  "provenance": {
    "compiled": "ai_assisted",
    "compiled_on": "2026-08-20",
    "source_check": "primary_literature",
    "peer_reviewed": false,
    "reviewer": null,
    "notes": "Literature search and field extraction by AI agents under the direction of D. Leonforte (independent researcher); every numerical value and citation checked against the cited work and every DOI verified. Not reviewed by a domain expert. Corrections are welcome and are the intended path to improvement."
  }
}

File: driven-states/registry/lcmo_strained.json
{
  "schema_version": "0.1",
  "entry_type": "registry",
  "verification_status": "verified",
  "id": "lcmo_strained",
  "name": "Strained lanthanum calcium manganite",
  "formula": "La2/3Ca1/3MnO3",
  "class": "compound",
  "equilibrium_context": "A ferromagnetic metal when unstrained; under epitaxial strain tuned into an emergent charge-ordered insulating phase",
  "driven_states": [
    {
      "id": "ds_hidden_metastable_metal",
      "emergent_property": "Extreme photosusceptibility: a single optical pulse switches the material into a long-lived, metastable hidden metallic phase. A critical absorbed photon density is required, which activates local charge excitations that mediate magneto-lattice coupling.",
      "stability": "metastable",
      "host_state": "strain-induced charge-ordered insulator",
      "drive": {
        "type": "optical_pulse",
        "photon_energy_eV": 1.55,
        "wavelength_um": 0.8,
        "pulse_duration_s": 1e-13
      },
      "lifetime_s": 1.0,
      "switching_time_s": 1e-11,
      "threshold": {
        "quantity": "absorbed photon density",
        "value": null,
        "unit": "cm^-3",
        "verified": false
      },
      "temperature_window_K": [
        10,
        100
      ],
      "quenchable_by": "heating",
      "mechanism": "mixed",
      "evidence_level": "single_group",
      "source": "Zhang et al., Nature Materials 15, 956 (2016), doi:10.1038/nmat4695",
      "further_sources": [
        "Nature Materials 18 (2019), doi:10.1038/s41563-019-0533-y (multi-messenger nanoprobes of hidden magnetism)"
      ],
      "caveat": "The single-shot methodology rules out cumulative heating - a strong argument against a purely thermal origin, and methodologically the cleanest demonstration of metastability in the registry. The authors, however, describe the mechanism as cooperative via magneto-lattice coupling, not as a purely electronic Mott collapse. The photosusceptibility is a strain-engineering effect, not an intrinsic material property - transferability to unstrained material is not established."
    }
  ],
  "sources": [
    "Zhang et al., Nature Materials 15, 956 (2016), doi:10.1038/nmat4695"
  ],
  "gaps": [
    "The critical absorbed photon density is documented, but the numerical value has not been verified against the full text."
  ],
  "provenance": {
    "compiled": "ai_assisted",
    "compiled_on": "2026-08-20",
    "source_check": "primary_literature",
    "peer_reviewed": false,
    "reviewer": null,
    "notes": "Literature search and field extraction by AI agents under the direction of D. Leonforte (independent researcher); every numerical value and citation checked against the cited work and every DOI verified. Not reviewed by a domain expert. Corrections are welcome and are the intended path to improvement."
  }
}

File: driven-states/registry/lesco.json
{
  "schema_version": "0.1",
  "entry_type": "registry",
  "verification_status": "verified",
  "id": "lesco",
  "name": "Europium-doped lanthanum strontium cuprate",
  "formula": "La1.675Eu0.2Sr0.125CuO4",
  "class": "compound",
  "equilibrium_context": "Not a three-dimensional superconductor in equilibrium: stripe order and the LTT phase suppress Tc to a few kelvin; no Josephson plasmon down to 10 K",
  "summary": "The original case of light-induced superconductivity in cuprates (Fausti 2011). To date not reproduced by a second group.",
  "driven_states": [
    {
      "id": "ds_midir_josephson_plasmon",
      "emergent_property": "After resonant excitation of the in-plane Cu-O stretching mode, a Josephson plasma edge appears within one to two picoseconds at about 60 cm^-1 in the c-axis THz reflectivity; the imaginary conductivity adopts a 1/omega divergence, i.e. the signature of coherent interlayer transport.",
      "stability": "driven_to_metastable",
      "drive": {
        "type": "optical_pulse",
        "photon_energy_eV": 0.08,
        "wavelength_um": 15.0,
        "fluence_mJ_per_cm2": 1.0,
        "pulse_duration_s": 1e-13,
        "polarization": "E parallel to the CuO2 planes"
      },
      "lifetime_s": 1e-10,
      "evidence_level": "single_group",
      "source": "Fausti et al., Science 331, 189 (2011), doi:10.1126/science.1197294",
      "caveat": "Optical evidence along c only. No transport, no magnetic-field evidence. The absolute change in reflectance is below one percent; extraction of the conductivity presupposes a homogeneously transformed surface layer above unchanged bulk and is therefore model-dependent. Since 2011 no independent reproduction on LESCO. The saturation critique of Dodge et al. addresses methodologically the same class of reconstruction.",
      "equivalent_equilibrium_state": "no",
      "mechanism": "lattice_strain",
      "host_state": "stripe-ordered insulator",
      "threshold": {
        "quantity": "no sharp threshold fluence; instead a saturation fluence with a maximum of the photosusceptibility at the phonon resonance at 15 micrometers",
        "value": null,
        "unit": "mJ/cm^2",
        "verified": false
      },
      "switching_time_s": 2e-12,
      "temperature_window_K": [
        10,
        20
      ],
      "further_sources": [
        "Nicoletti et al., Phys. Rev. B 90, 100503 (2014), doi:10.1103/PhysRevB.90.100503",
        "Zhang et al., Phys. Rev. X 14, 011036 (2024), doi:10.1103/PhysRevX.14.011036 (null result in LBCO)",
        "Dodge, Lopez & Sahota, Phys. Rev. Lett. 130, 146002 (2023), doi:10.1103/PhysRevLett.130.146002 (methodological critique)"
      ],
      "measured_quantity": "c-axis THz reflectivity, and the optical conductivity reconstructed from it"
    }
  ],
  "sources": [
    "Fausti et al., Science 331, 189 (2011), doi:10.1126/science.1197294"
  ],
  "gaps": [
    "Pulse duration estimated, not specified in the paper.",
    "No independent reproduction since 2011."
  ],
  "provenance": {
    "compiled": "ai_assisted",
    "compiled_on": "2026-08-20",
    "source_check": "primary_literature",
    "peer_reviewed": false,
    "reviewer": null,
    "notes": "Literature search and field extraction by AI agents under the direction of D. Leonforte; every numerical value and citation checked against the cited work and every DOI verified. Not reviewed by a domain expert. Corrections are welcome and are the intended path to improvement."
  }
}

File: driven-states/registry/linbo3.json
{
  "schema_version": "0.1",
  "entry_type": "registry",
  "verification_status": "verified",
  "id": "linbo3",
  "name": "Lithium niobate",
  "formula": "LiNbO3",
  "class": "compound",
  "equilibrium_context": "Strong ferroelectric, Curie temperature about 1480 K, large spontaneous polarization",
  "driven_states": [
    {
      "id": "ds_transient_polarization_reversal",
      "emergent_property": "Resonant excitation of a high-frequency auxiliary phonon mode leads, via strong anharmonic coupling, to a directional displacement along the ferroelectric mode; the polarization is transiently reversed, visible as a sign change of the phase-resolved second harmonic.",
      "stability": "driven",
      "drive": {
        "type": "optical_pulse",
        "photon_energy_eV": 0.08,
        "wavelength_um": 15.0,
        "frequency_THz": 19.0,
        "pulse_duration_s": 1e-13,
        "polarization": "linear along the ferroelectric axis",
        "driven_mode": "highest A1 mode, 19 THz, anharmonically coupled to the soft A1 mode"
      },
      "lifetime_s": 2e-12,
      "evidence_level": "single_group",
      "source": "Mankowsky, von Hoegen, Foerst & Cavalleri, Phys. Rev. Lett. 118, 197601 (2017), doi:10.1103/PhysRevLett.118.197601",
      "caveat": "A transient ionic displacement, not remanent domain switching. After a few picoseconds the polarization returns to its initial state. The interpretation as a genuine reversal rests on the modeling of the sign of the second harmonic.",
      "equivalent_equilibrium_state": "partial",
      "mechanism": "lattice_strain",
      "threshold": {
        "quantity": "sign reversal only above a critical excitation amplitude",
        "value": null,
        "unit": "MV/cm",
        "verified": false
      },
      "temperature_window_K": [
        300,
        300
      ],
      "measured_quantity": "phase-resolved second harmonic"
    }
  ],
  "sources": [
    "Mankowsky et al., Phys. Rev. Lett. 118, 197601 (2017), doi:10.1103/PhysRevLett.118.197601"
  ],
  "gaps": [
    "Field strength not verified."
  ],
  "provenance": {
    "compiled": "ai_assisted",
    "compiled_on": "2026-08-20",
    "source_check": "primary_literature",
    "peer_reviewed": false,
    "reviewer": null,
    "notes": "Literature search and field extraction by AI agents under the direction of D. Leonforte (independent researcher); every numerical value and citation checked against the cited work and every DOI verified. Not reviewed by a domain expert. Corrections are welcome and are the intended path to improvement."
  }
}

File: driven-states/registry/lnsco.json
{
  "schema_version": "0.1",
  "entry_type": "registry",
  "verification_status": "verified",
  "id": "lnsco",
  "name": "Neodymium-doped lanthanum strontium cuprate",
  "formula": "La1.48Nd0.4Sr0.12CuO4",
  "class": "compound",
  "equilibrium_context": "Three-dimensional superconductivity strongly suppressed by charge stripe order; no Josephson plasmon in the range investigated",
  "driven_states": [
    {
      "id": "ds_nir_plasma_edge_without_condensate",
      "emergent_property": "After near-infrared excitation with E parallel to c, a clear plasma edge appears in the c-axis THz reflectivity, whose position nearly coincides with the Josephson plasma resonance of equally doped LSCO. The conductivity can, however, be described by a Drude model with a very small scattering rate; the imaginary conductivity shows no 1/omega divergence at any time.",
      "stability": "driven",
      "drive": {
        "type": "optical_pulse",
        "photon_energy_eV": 1.55,
        "wavelength_um": 0.8,
        "pulse_duration_s": 1e-13,
        "polarization": "E parallel to c"
      },
      "lifetime_s": 1e-11,
      "evidence_level": "single_group",
      "source": "Nishida et al., Phys. Rev. B 107, 174523 (2023), doi:10.1103/PhysRevB.107.174523",
      "caveat": "Important counterpoint: a plasma edge alone does not establish superconductivity. The authors themselves emphasize the absence of the 1/omega divergence and discuss coherent interlayer Drude transport as an alternative. The entry is to be read as a superconductivity-like signature without evidence of a condensate.",
      "equivalent_equilibrium_state": "no",
      "mechanism": "unresolved",
      "host_state": "charge-stripe-ordered",
      "temperature_window_K": [
        5,
        70
      ],
      "further_sources": [
        "Niwa et al., Phys. Rev. B 100, 104507 (2019), doi:10.1103/PhysRevB.100.104507"
      ],
      "measured_quantity": "c-axis THz reflectivity, and the complex conductivity derived from it"
    }
  ],
  "sources": [
    "Nishida et al., Phys. Rev. B 107, 174523 (2023), doi:10.1103/PhysRevB.107.174523"
  ],
  "gaps": [
    "Fluence not verified.",
    "Upper temperature limit estimated from the charge-ordering temperature."
  ],
  "provenance": {
    "compiled": "ai_assisted",
    "compiled_on": "2026-08-20",
    "source_check": "primary_literature",
    "peer_reviewed": false,
    "reviewer": null,
    "notes": "Literature search and field extraction by AI agents under the direction of D. Leonforte (independent researcher); every numerical value and citation checked against the cited work and every DOI verified. Not reviewed by a domain expert. Corrections are welcome and are the intended path to improvement."
  }
}

File: driven-states/registry/mnbi2te4.json
{
  "schema_version": "0.1",
  "entry_type": "registry",
  "verification_status": "verified",
  "id": "mnbi2te4",
  "name": "Manganese bismuth telluride",
  "formula": "MnBi2Te4",
  "class": "compound",
  "equilibrium_context": "Intrinsic magnetic topological insulator, A-type antiferromagnet with a Neel temperature of 25 K; the existence of an equilibrium mass gap at the surface Dirac cone has been contested for years",
  "driven_states": [
    {
      "id": "ds_floquet_dirac_mass_gap_helicity_dependent",
      "emergent_property": "Circularly polarized light opens a Dirac mass gap of about 35 meV. Core finding: below the Neel temperature opposite helicities produce distinctly different gaps, above it identical ones. The difference measures the hidden, spatially fluctuating equilibrium Dirac mass and demonstrates broken time reversal at the surface.",
      "stability": "driven",
      "drive": {
        "type": "optical_pulse",
        "photon_energy_eV": 0.155,
        "wavelength_um": 8.0,
        "polarization": "circular"
      },
      "lifetime_s": 5e-13,
      "evidence_level": "single_group",
      "source": "Bielinski et al., Nature Physics 21, 458 (2025), doi:10.1038/s41567-024-02769-6",
      "caveat": "Discrimination against Volkov contributions is only partially possible: the authors explicitly state that the sidebands arise from dressing of both the initial and the final states; an s-polarization null test is ruled out in principle for circular excitation. The discrimination is made via the gap itself. Fluence and field strength are not reported in absolute numbers. MnBi2Te4 samples are notoriously inhomogeneous; given the long-running controversy about the equilibrium gap, restraint is appropriate.",
      "equivalent_equilibrium_state": "no",
      "mechanism": "electronic",
      "threshold": {
        "quantity": "no field threshold; the helicity asymmetry has a temperature threshold at the Neel temperature",
        "value": 25.0,
        "unit": "K",
        "verified": true
      },
      "temperature_window_K": [
        8,
        40
      ],
      "measured_quantity": "angle-resolved photoemission, Dirac mass gap"
    }
  ],
  "sources": [
    "Bielinski et al., Nature Physics 21, 458 (2025), doi:10.1038/s41567-024-02769-6"
  ],
  "gaps": [
    "Fluence and field strength not reported, which hampers comparison with other systems."
  ],
  "provenance": {
    "compiled": "ai_assisted",
    "compiled_on": "2026-08-20",
    "source_check": "primary_literature",
    "peer_reviewed": false,
    "reviewer": null,
    "notes": "Literature search and field extraction by AI agents under the direction of D. Leonforte (independent researcher); every numerical value and citation checked against the cited work and every DOI verified. Not reviewed by a domain expert. Corrections are welcome and are the intended path to improvement."
  }
}

File: driven-states/registry/mote2.json
{
  "schema_version": "0.1",
  "entry_type": "registry",
  "verification_status": "verified",
  "id": "mote2",
  "name": "Molybdenum ditelluride, Td phase",
  "formula": "MoTe2",
  "class": "compound",
  "equilibrium_context": "Type-II Weyl semimetal below about 250 K, non-centrosymmetric",
  "summary": "Contrasting case to WTe2: the same transition, but thermally rather than field-driven.",
  "driven_states": [
    {
      "id": "ds_photoinduced_td_to_1tprime_transition",
      "emergent_property": "Transition from the topologically non-trivial Td phase into the centrosymmetric, trivial 1T' phase within less than one picosecond; the signature is a dramatic change of the shear mode at 0.42 THz and the loss of second-harmonic intensity.",
      "stability": "metastable",
      "drive": {
        "type": "optical_pulse",
        "photon_energy_eV": 1.55,
        "wavelength_um": 0.8,
        "fluence_mJ_per_cm2": 2.0,
        "pulse_duration_s": 1e-13,
        "polarization": "linear"
      },
      "lifetime_s": 1e-12,
      "evidence_level": "single_group",
      "source": "Zhang, Wang, Li, Shi et al., Phys. Rev. X 9, 021036 (2019), doi:10.1103/PhysRevX.9.021036",
      "caveat": "Here the alternative explanation is not merely conceivable, it is stated in the work itself: the fluence-dependent time-resolved second harmonic approximately coincides with the purely lattice-thermal curve, which the authors record as agreement with a lattice-thermal effect. It is therefore listed as thermal; within the registry the entry serves above all as a contrasting case to the field-driven, non-thermal WTe2 switch. Topology again inferred only via symmetry.",
      "equivalent_equilibrium_state": "partial",
      "mechanism": "thermal",
      "threshold": {
        "quantity": "fluence range; shear mode amplitude maximal at 1.5, mode disappears at 5",
        "value": 1.5,
        "unit": "mJ/cm^2",
        "verified": true
      },
      "temperature_window_K": [
        4,
        250
      ],
      "measured_quantity": "time-resolved second harmonic, coherent phonon spectra"
    }
  ],
  "sources": [
    "Zhang et al., Phys. Rev. X 9, 021036 (2019), doi:10.1103/PhysRevX.9.021036"
  ],
  "gaps": [
    "Thermal origin recorded by the authors themselves."
  ],
  "provenance": {
    "compiled": "ai_assisted",
    "compiled_on": "2026-08-20",
    "source_check": "primary_literature",
    "peer_reviewed": false,
    "reviewer": null,
    "notes": "Literature search and field extraction by AI agents under the direction of D. Leonforte; every numerical value and citation checked against the cited work and every DOI verified. Not reviewed by a domain expert. Corrections are welcome and are the intended path to improvement."
  }
}

File: driven-states/registry/nbn.json
{
  "schema_version": "0.1",
  "entry_type": "registry",
  "verification_status": "verified",
  "id": "nbn",
  "name": "Niobium nitride",
  "formula": "NbN",
  "class": "compound",
  "equilibrium_context": "Tc about 15 K, conventional s-wave superconductor in the dirty limit",
  "driven_states": [
    {
      "id": "ds_thz_gap_enhancement",
      "emergent_property": "Intense narrow-band picosecond THz pulses just below and above the gap frequency transiently increase the superconducting energy gap. The effect is particularly pronounced near Tc and is attributed to a non-thermal electron distribution that persists for about 100 ps.",
      "stability": "driven_to_metastable",
      "drive": {
        "type": "thz",
        "photon_energy_eV": 0.003,
        "wavelength_um": 400.0,
        "frequency_THz": 0.75,
        "pulse_duration_s": 1e-11
      },
      "lifetime_s": 1e-10,
      "evidence_level": "single_group",
      "source": "Beck et al., Phys. Rev. Lett. 110, 267003 (2013), doi:10.1103/PhysRevLett.110.267003",
      "caveat": "The THz-driven gap enhancement in NbN itself has not been independently reproduced; the underlying Eliashberg mechanism, however, has been in the microwave range. This concerns enhancement of an existing condensate below Tc, not the creation of superconductivity above Tc. No increase of Tc reported, only an increase of the gap.",
      "equivalent_equilibrium_state": "partial",
      "mechanism": "electronic",
      "host_state": "superconducting",
      "threshold": {
        "quantity": "frequency threshold relative to the gap frequency: enhancement below, pair breaking above",
        "value": null,
        "unit": "THz",
        "verified": true
      },
      "temperature_window_K": [
        8,
        15
      ],
      "measured_quantity": "superconducting energy gap from the THz conductivity"
    }
  ],
  "sources": [
    "Beck et al., Phys. Rev. Lett. 110, 267003 (2013), doi:10.1103/PhysRevLett.110.267003"
  ],
  "gaps": [
    "Field strength specified instead of fluence, value not verified."
  ],
  "provenance": {
    "compiled": "ai_assisted",
    "compiled_on": "2026-08-20",
    "source_check": "primary_literature",
    "peer_reviewed": false,
    "reviewer": null,
    "notes": "Literature search and field extraction by AI agents under the direction of D. Leonforte (independent researcher); every numerical value and citation checked against the cited work and every DOI verified. Not reviewed by a domain expert. Corrections are welcome and are the intended path to improvement."
  }
}

File: driven-states/registry/pbsnse.json
{
  "schema_version": "0.1",
  "entry_type": "registry",
  "verification_status": "verified",
  "id": "pbsnse",
  "name": "Bismuth-doped lead tin selenide",
  "formula": "Bi:(Pb,Sn)Se",
  "class": "compound",
  "equilibrium_context": "Topological crystalline insulator with gapless surface states",
  "driven_states": [
    {
      "id": "ds_photoinduced_topological_to_trivial_transition",
      "emergent_property": "Photoinduced evolution from topological to trivial: the topological surface state opens a gap of up to 0.1 eV.",
      "stability": "driven",
      "drive": {
        "type": "optical_pulse",
        "pulse_duration_s": 1e-13,
        "polarization": "linear"
      },
      "lifetime_s": 1e-12,
      "evidence_level": "single_group",
      "source": "Phys. Rev. Lett. 133, 236601 (2024), doi:10.1103/PhysRevLett.133.236601",
      "caveat": "Included because of the topology, not because of the transport - only the band structure is measured, there is no transport signature. The mechanism is not electronic Floquet but a uniaxial distortion caused by the pulse; the assignment is made via the known phase diagram as a function of the lattice distortion, hence indirectly. Several pump parameters could not be substantiated and are left empty.",
      "equivalent_equilibrium_state": "no",
      "mechanism": "mixed",
      "measured_quantity": "time- and angle-resolved photoemission, gap size of the surface state"
    }
  ],
  "sources": [
    "Phys. Rev. Lett. 133, 236601 (2024), doi:10.1103/PhysRevLett.133.236601"
  ],
  "gaps": [
    "Photon energy, fluence and temperature window could not be substantiated."
  ],
  "provenance": {
    "compiled": "ai_assisted",
    "compiled_on": "2026-08-20",
    "source_check": "primary_literature",
    "peer_reviewed": false,
    "reviewer": null,
    "notes": "Literature search and field extraction by AI agents under the direction of D. Leonforte (independent researcher); every numerical value and citation checked against the cited work and every DOI verified. Not reviewed by a domain expert. Corrections are welcome and are the intended path to improvement."
  }
}

File: driven-states/registry/pcmo.json
{
  "schema_version": "0.1",
  "entry_type": "registry",
  "verification_status": "verified",
  "id": "pcmo",
  "name": "Praseodymium calcium manganite",
  "formula": "Pr0.7Ca0.3MnO3",
  "class": "compound",
  "equilibrium_context": "Charge- and orbitally ordered insulator below about 230 K, canted antiferromagnet; no metal in equilibrium at ambient pressure and zero field",
  "summary": "Two states with opposite excitation channels: one via photocarriers with a bias field, the other via resonant excitation of a single lattice vibration without any electronic excitation.",
  "driven_states": [
    {
      "id": "ds_photoinduced_fm_metal",
      "emergent_property": "Photocarrier injection causes the charge-ordered insulator to collapse; the resulting state is ferromagnetic and metallic. The photocurrent is highly non-linear in both field and light intensity, with threshold behavior in both.",
      "stability": "metastable",
      "host_state": "charge-ordered insulator",
      "drive": {
        "type": "cw_optical",
        "photon_energy_eV": 2.0,
        "wavelength_um": 0.62,
        "pulse_duration_s": null
      },
      "lifetime_s": 1.0,
      "switching_time_s": 1e-12,
      "threshold": {
        "quantity": "light intensity and bias field, both with a threshold",
        "value": null,
        "unit": "-",
        "verified": false
      },
      "temperature_window_K": [
        4,
        40
      ],
      "quenchable_by": "temperature cycling",
      "mechanism": "electronic",
      "evidence_level": "established",
      "source": "Miyano, Tanaka, Tomioka & Tokura, Phys. Rev. Lett. 78, 4257 (1997), doi:10.1103/PhysRevLett.78.4257",
      "further_sources": [
        "Fiebig et al., Science 280, 1925 (1998), doi:10.1126/science.280.5371.1925 (spatially resolved visualization)",
        "Polli et al., Nature Materials 6, 643 (2007), doi:10.1038/nmat1846 (coherent orbital waves)"
      ],
      "caveat": "Miyano et al. explicitly rule out laser heating, via the dependence on photon energy and temperature, which contradicts a heating model - one of the cleanest non-thermal arguments in the field. However: the effect requires an applied bias field and is therefore, strictly speaking, photo-assisted field-driven. Without a field the state does not appear. In addition, phase coexistence acts as an amplifier - the transition is in part a percolation threshold, not a homogeneous Mott collapse."
    },
    {
      "id": "ds_vibrationally_driven_metal",
      "emergent_property": "Resonant excitation of a single lattice vibration (Mn-O stretching mode at 17 micrometers), without any electronic excitation across the gap, drives the crystal from the stable insulating into a metastable metallic phase. Prototype of non-linear phononics.",
      "stability": "metastable",
      "host_state": "charge-ordered insulator",
      "drive": {
        "type": "optical_pulse",
        "photon_energy_eV": 0.073,
        "wavelength_um": 17.0,
        "pulse_duration_s": 1e-13,
        "driven_mode": "Mn-O stretching mode"
      },
      "lifetime_s": 1e-09,
      "switching_time_s": 1e-12,
      "threshold": {
        "quantity": "fluence",
        "value": null,
        "unit": "mJ/cm^2",
        "verified": false
      },
      "temperature_window_K": [
        10,
        30
      ],
      "mechanism": "lattice_strain",
      "evidence_level": "reproduced",
      "source": "Rini et al., Nature 449, 72 (2007), doi:10.1038/nature06119",
      "further_sources": [
        "Foerst et al., Nature Physics 7, 854 (2011), doi:10.1038/nphys2055 (non-linear phononics as a control mechanism)"
      ],
      "caveat": "Non-thermal in the excitation channel, since 73 meV lies far below the gap and no charge carriers are created. But the mode heats the lattice subsystem locally and anharmonically. Non-thermal here means: no equilibrium heating. It does NOT mean purely electronic."
    }
  ],
  "sources": [
    "Miyano et al., Phys. Rev. Lett. 78, 4257 (1997), doi:10.1103/PhysRevLett.78.4257",
    "Rini et al., Nature 449, 72 (2007), doi:10.1038/nature06119"
  ],
  "gaps": [
    "Threshold values in both cases not verified against the full text.",
    "The photon energy of the cw case is reported as a range from 1.5 to 2.5 eV; the midpoint is entered here."
  ],
  "provenance": {
    "compiled": "ai_assisted",
    "compiled_on": "2026-08-20",
    "source_check": "primary_literature",
    "peer_reviewed": false,
    "reviewer": null,
    "notes": "Literature search and field extraction by AI agents under the direction of D. Leonforte; every numerical value and citation checked against the cited work and every DOI verified. Not reviewed by a domain expert. Corrections are welcome and are the intended path to improvement."
  }
}
