Repository: dl-eigenart/driven-states-registry

# Driven States Registry

An open, openly graded record of material states that exist **only while a drive is running** —
light-induced phases and Floquet-engineered bands. They are not eigenstates of the undriven
Hamiltonian, which is why no equilibrium data model can represent them, and why no such
collection existed before.

A prior-art search on 20 August 2026 found **no template at all** for this class of state:
not in Materials Project, AFLOW, OQMD, NOMAD or OPTIMADE, not in the NeXus application
definitions of the ultrafast facilities, not in the Floquet computation codes. The field
*evidence level* has no precedent in any materials schema either.

File: driven-states/registry/sns.json
{
  "schema_version": "0.1",
  "entry_type": "registry",
  "verification_status": "pending",
  "id": "sns",
  "name": "Tin sulfide",
  "formula": "SnS",
  "class": "compound",
  "equilibrium_context": "Multivalley semiconductor of low crystal symmetry, orthorhombic, structurally related to black phosphorus",
  "driven_states": [
    {
      "id": "ds_symmetry_controlled_floquet_parity",
      "emergent_property": "Complete control over the parity of the Floquet-Bloch states solely through the relative orientation of drive polarization and crystal axes; selective parity inversion with respect to the equilibrium bands, and from this polarization- and valley-selective band renormalization.",
      "stability": "driven",
      "drive": {
        "type": "optical_pulse",
        "polarization": "linear, angle relative to the crystal axes tuned"
      },
      "lifetime_s": null,
      "evidence_level": "single_group",
      "source": "Fragkos et al., arXiv:2603.11878 (2026), doi:10.48550/arXiv.2603.11878",
      "caveat": "Preprint, not peer-reviewed - the weakest source basis in the entire registry. The numerical drive parameters could not be verified from the full text and are therefore left open rather than estimated. One group, the same setup as for the WSe2 valleytronics entry. The finding rests substantially on TDDFT calculations. Remains marked as provisional until a journal version is available.",
      "equivalent_equilibrium_state": "no",
      "mechanism": "electronic",
      "threshold": {
        "quantity": "none - Floquet dressing has no threshold",
        "value": null,
        "unit": "-",
        "verified": true
      },
      "measured_quantity": "non-equilibrium linear dichroism in XUV photoemission"
    }
  ],
  "sources": [
    "Fragkos et al., arXiv:2603.11878 (2026), doi:10.48550/arXiv.2603.11878"
  ],
  "gaps": [
    "Preprint without peer review. Drive parameters, lifetime and temperature window not verifiable.",
    "verification_status remains pending until a journal version is available."
  ],
  "provenance": {
    "compiled": "ai_assisted",
    "compiled_on": "2026-08-20",
    "source_check": "primary_literature",
    "peer_reviewed": false,
    "reviewer": null,
    "notes": "Literature search and field extraction by AI agents under the direction of D. Leonforte (independent researcher); every numerical value and citation checked against the cited work and every DOI verified. Not reviewed by a domain expert. Corrections are welcome and are the intended path to improvement."
  }
}

File: driven-states/registry/snte.json
{
  "schema_version": "0.1",
  "entry_type": "registry",
  "verification_status": "verified",
  "id": "snte",
  "name": "Tin telluride",
  "formula": "SnTe",
  "class": "compound",
  "equilibrium_context": "Polar semiconductor; in the low-temperature rhombohedrally distorted phase topologically TRIVIAL due to inversion breaking; no Dirac cone in equilibrium",
  "driven_states": [
    {
      "id": "ds_floquet_topological_state",
      "emergent_property": "Transiently appearing Dirac cone in the band gap - the first direct spectroscopic evidence of a Floquet TOPOLOGICAL state. Simultaneously, renormalization of the conduction band dispersion through hybridisation with Floquet sidebands. Proposed mechanism: light-driven band inversion with a change of orbital character.",
      "stability": "driven",
      "drive": {
        "type": "optical_pulse",
        "photon_energy_eV": 0.88,
        "wavelength_um": 1.41,
        "pulse_duration_s": 1e-13,
        "polarization": "linear s and p, identical result"
      },
      "lifetime_s": 1.5e-13,
      "evidence_level": "single_group",
      "source": "Chassot et al., Nature Physics 22, 1282 (2026), doi:10.1038/s41567-026-03341-0",
      "caveat": "The claim of a topological state is considerably stronger than the measurement: what is observed is a transient Dirac cone plus band renormalization; the topological character is an interpretation supported by DFT, not by the measurement of a topological observable. Absolute field and fluence values are missing. Publication only in June 2026, no time for reproduction. The distinction from a Volkov state via the polarization null test is clean.",
      "equivalent_equilibrium_state": "no",
      "mechanism": "electronic",
      "threshold": {
        "quantity": "no field threshold, but a sharp resonance condition at the band gap - no effect at 1.55 eV",
        "value": 0.88,
        "unit": "eV",
        "verified": true
      },
      "temperature_window_K": [
        30,
        30
      ],
      "measured_quantity": "angle-resolved photoemission"
    }
  ],
  "sources": [
    "Chassot et al., Nature Physics 22, 1282 (2026), doi:10.1038/s41567-026-03341-0"
  ],
  "gaps": [
    "Field and fluence values not in the main text.",
    "Topological assignment inferred, not measured."
  ],
  "provenance": {
    "compiled": "ai_assisted",
    "compiled_on": "2026-08-20",
    "source_check": "primary_literature",
    "peer_reviewed": false,
    "reviewer": null,
    "notes": "Literature search and field extraction by AI agents under the direction of D. Leonforte (independent researcher). All DOI and arXiv identifiers were resolved against Crossref and DataCite and compared with the stored citation strings in August and September 2026. Not reviewed by a domain expert. Corrections are welcome and are the intended path to improvement."
  }
}

File: driven-states/registry/sr2iro4.json
{
  "schema_version": "0.1",
  "entry_type": "registry",
  "verification_status": "verified",
  "id": "sr2iro4",
  "name": "Strontium iridate",
  "formula": "Sr2IrO4",
  "class": "compound",
  "equilibrium_context": "Jeff=1/2 spin-orbit-coupled insulator, antiferromagnetic below about 240 K; structurally and electronically analogous to La2CuO4",
  "summary": "Included in the register explicitly as a corrective case: the work refutes the widespread classification as a Mott insulator.",
  "driven_states": [
    {
      "id": "ds_light_induced_metal",
      "emergent_property": "Optical excitation closes the gap; in time-resolved ARPES, weakly renormalized electronic bands appear in the former gap region.",
      "stability": "driven",
      "host_state": "spin-orbit-coupled insulator",
      "drive": {
        "type": "optical_pulse",
        "photon_energy_eV": 1.55,
        "wavelength_um": 0.8,
        "pulse_duration_s": 1e-13
      },
      "lifetime_s": 1e-11,
      "switching_time_s": 5e-13,
      "threshold": {
        "quantity": "fluence",
        "value": null,
        "unit": "mJ/cm^2",
        "verified": false
      },
      "temperature_window_K": [
        80,
        240
      ],
      "mechanism": "electronic",
      "evidence_level": "single_group",
      "source": "PNAS 121, e2323013121 (2024), doi:10.1073/pnas.2323013121",
      "further_sources": [
        "Dean et al., Nature Materials 15, 601 (2016), doi:10.1038/nmat4641"
      ],
      "caveat": "The most important negative finding of the register. Comparing the light-induced gap closing with the expected temperature and doping evolution of Mott gaps yields, according to the authors, clear evidence that the insulating state does NOT originate from Mott correlations. A correlated band insulator is proposed whose gap is sustained by antiferromagnetic correlations. Sr2IrO4 should therefore not be listed as a photoinduced Mott transition."
    }
  ],
  "sources": [
    "PNAS 121, e2323013121 (2024), doi:10.1073/pnas.2323013121"
  ],
  "gaps": [
    "Photon energy and fluence not verified against the full text."
  ],
  "provenance": {
    "compiled": "ai_assisted",
    "compiled_on": "2026-08-20",
    "source_check": "primary_literature",
    "peer_reviewed": false,
    "reviewer": null,
    "notes": "Literature search and field extraction by AI agents under the direction of D. Leonforte (independent researcher). All DOI and arXiv identifiers were resolved against Crossref and DataCite and compared with the stored citation strings in August and September 2026. Not reviewed by a domain expert. Corrections are welcome and are the intended path to improvement."
  }
}

File: driven-states/registry/srtio3.json
{
  "schema_version": "0.1",
  "entry_type": "registry",
  "verification_status": "verified",
  "id": "srtio3",
  "name": "Strontium titanate",
  "formula": "SrTiO3",
  "class": "compound",
  "equilibrium_context": "Quantum paraelectric, centrosymmetric at all temperatures, no ferroelectricity in equilibrium; antiferrodistortive transition at 105 K",
  "summary": "The most prominent and most fiercely contested case in the field. Four states, two of them contested.",
  "driven_states": [
    {
      "id": "ds_metastable_polar_midir",
      "emergent_property": "Excitation of the highest-frequency A2u mode in the mid-infrared produces a non-centrosymmetric polar phase with polarization along [1-10], demonstrated by time-delay-independent second harmonic generation. A low-frequency polar mode hardens as the signal grows, as in a para-ferroelectric transition.",
      "stability": "driven_to_metastable",
      "drive": {
        "type": "optical_pulse",
        "photon_energy_eV": 0.083,
        "wavelength_um": 15.0,
        "frequency_THz": 20.0,
        "fluence_mJ_per_cm2": 30.0,
        "pulse_duration_s": 1e-13,
        "field_MV_per_cm": 18.0,
        "driven_mode": "highest-frequency A2u infrared mode, 83 meV"
      },
      "lifetime_s": 10000.0,
      "evidence_level": "contested",
      "source": "Nova, Disa, Fechner & Cavalleri, Science 364, 1075 (2019), doi:10.1126/science.aaw4911",
      "caveat": "Not a single-pulse effect, but a cumulative transformation over tens of thousands of pulses. The authors themselves explain the domain structure photoflexoelectrically (two oppositely oriented domains, no monodomain state) and invoke pre-existing polar nanoregions. The evidence is optical plus capacitively coupled current pulses; there is no direct measurement of a remanent macroscopic polarization and no hysteresis curve. The observation is robust, the label ferroelectricity is not.",
      "equivalent_equilibrium_state": "no",
      "mechanism": "lattice_strain",
      "threshold": {
        "quantity": "accumulation, saturation after about 1e4 to 1e5 pulses at 1 kHz",
        "value": null,
        "unit": "pulses",
        "verified": true
      },
      "temperature_window_K": [
        4,
        290
      ],
      "further_sources": [
        "Fechner et al., Nature Materials (2024), doi:10.1038/s41563-023-01791-y (X-ray diffuse scattering: quenching of octahedral rotation fluctuations)",
        "Libbi, Monacelli & Kozinsky, Nat. Commun. 17, 6699 (2026), doi:10.1038/s41467-026-72675-3 (theory)"
      ],
      "measured_quantity": "second harmonic generation, phonon spectra"
    },
    {
      "id": "ds_thz_hidden_ferroelectric",
      "emergent_property": "A single intense THz cycle drives the ferroelectric soft mode ionically along the pathway into the positions of a new, symmetry-broken structure. The symmetry lowering shows up in markedly altered phonon spectra.",
      "stability": "driven",
      "drive": {
        "type": "thz",
        "frequency_THz": 0.6,
        "field_MV_per_cm": 0.5,
        "pulse_duration_s": 1e-12,
        "driven_mode": "ferroelectric TO1 soft mode"
      },
      "lifetime_s": 1e-11,
      "evidence_level": "contested",
      "source": "Li, Qiu, Zhang, Baldini, Lu, Rappe & Nelson, Science 364, 1079 (2019), doi:10.1126/science.aaw4913",
      "caveat": "Despite the title, the state is purely transient (about 10 ps) and therefore not a metastable state. The evidence is indirect, via phonon spectra and second harmonic generation. Cheng et al. show for KTaO3 that long-lived second harmonic signals can also originate from defect-induced local polar structures, which bears back on this class of experiments.",
      "equivalent_equilibrium_state": "no",
      "mechanism": "mixed",
      "threshold": {
        "quantity": "nonlinear rise above about 200 to 300 kV/cm",
        "value": 0.25,
        "unit": "MV/cm",
        "verified": false
      },
      "temperature_window_K": [
        4,
        50
      ],
      "further_sources": [
        "Cheng et al., Phys. Rev. Lett. 130, 126902 (2023), doi:10.1103/PhysRevLett.130.126902 (control test on KTaO3)",
        "arXiv:2512.01253 (competing lattice and defect dynamics)"
      ],
      "measured_quantity": "phonon spectra, second harmonic generation"
    },
    {
      "id": "ds_thz_dynamical_multiferroic_magnetization",
      "emergent_property": "Resonant driving of the infrared-active soft mode with a circularly polarised THz field produces a circulating ionic motion and thereby a magnetization along the rotation axis - dynamical multiferroicity.",
      "stability": "driven",
      "drive": {
        "type": "thz",
        "frequency_THz": 2.5,
        "pulse_duration_s": 1e-12,
        "polarization": "circular, sign follows the handedness",
        "driven_mode": "infrared-active polar soft mode, circularly excited"
      },
      "lifetime_s": 1e-12,
      "evidence_level": "single_group",
      "source": "Basini, Pancaldi, Wehinger et al., Nature 628, 534 (2024), doi:10.1038/s41586-024-07175-9",
      "caveat": "Not an ordered state, but a driven magnetization; the signal disappears with the pulse. Attributing the Kerr signal to a genuine magnetization rather than to a non-magnetic optical artifact is the critical point of the work and has so far been shown by one group.",
      "equivalent_equilibrium_state": "no",
      "mechanism": "lattice_strain",
      "threshold": {
        "quantity": "no threshold, quadratic scaling with the field amplitude",
        "value": null,
        "unit": "-",
        "verified": true
      },
      "temperature_window_K": [
        10,
        300
      ],
      "measured_quantity": "time-resolved magneto-optical Kerr effect"
    },
    {
      "id": "ds_thz_phonon_upconversion",
      "emergent_property": "The lowest-frequency optical phonon mode is driven far into the anharmonic regime; energy is transferred nonlinearly to higher-frequency modes. The ionic displacements are imaged directly with femtosecond X-ray pulses.",
      "stability": "driven",
      "drive": {
        "type": "thz",
        "frequency_THz": 0.8,
        "pulse_duration_s": 1e-12,
        "driven_mode": "TO1 soft mode, coupling to modes between 5 and 15 THz"
      },
      "lifetime_s": 1e-12,
      "evidence_level": "single_group",
      "source": "Kozina, Fechner, Marsik et al., Nature Physics 15, 387 (2019), doi:10.1038/s41567-018-0408-1",
      "caveat": "Purely a lattice state, no new electronic or polar order. The entry documents the driving mechanism underlying the ferroelectricity entries and is therefore methodologically relevant, not as a material state in its own right.",
      "equivalent_equilibrium_state": "no",
      "mechanism": "lattice_strain",
      "threshold": {
        "quantity": "upconversion sets in above the harmonic displacement amplitude",
        "value": null,
        "unit": "kV/cm",
        "verified": false
      },
      "temperature_window_K": [
        100,
        300
      ],
      "measured_quantity": "femtosecond X-ray diffraction, ionic displacement"
    }
  ],
  "sources": [
    "Nova et al., Science 364, 1075 (2019), doi:10.1126/science.aaw4911",
    "Li et al., Science 364, 1079 (2019), doi:10.1126/science.aaw4913",
    "Basini et al., Nature 628, 534 (2024), doi:10.1038/s41586-024-07175-9",
    "Kozina et al., Nature Physics 15, 387 (2019), doi:10.1038/s41567-018-0408-1"
  ],
  "gaps": [
    "The dispute is not settled: Fechner et al. 2024 support the ferroelectricity reading microscopically, while the KTaO3 control test and the defect explanations argue against it.",
    "Nature Physics work from 2025 shows that the equilibrium material itself is more inhomogeneous than assumed - this complicates separating light-generated order from light-aligned pre-existing polar nanoregions."
  ],
  "provenance": {
    "compiled": "ai_assisted",
    "compiled_on": "2026-08-20",
    "source_check": "primary_literature",
    "peer_reviewed": false,
    "reviewer": null,
    "notes": "Literature search and field extraction by AI agents under the direction of D. Leonforte (independent researcher); every numerical value and citation checked against the cited work and every DOI verified. Not reviewed by a domain expert. Corrections are welcome and are the intended path to improvement."
  }
}

File: driven-states/registry/tas2_1t.json
{
  "schema_version": "0.1",
  "entry_type": "registry",
  "verification_status": "verified",
  "id": "tas2_1t",
  "name": "Tantalum disulfide, 1T polytype",
  "formula": "1T-TaS2",
  "class": "compound",
  "equilibrium_context": "Commensurate charge density wave (Star-of-David clusters) with a Mott insulating state below about 180 K; nearly commensurate CDW between 180 and 350 K",
  "summary": "The exemplary case of the register: the best-established metastable driven state of all, with a working device. Six distinguishable states.",
  "driven_states": [
    {
      "id": "ds_hidden_optical",
      "emergent_property": "Metallic, textured hidden CDW state: resistance drop by a factor of three in bulk crystals, up to more than an order of magnitude in thin crystals; altered single-particle and collective mode spectra; CDW domain structure with a dense domain wall network instead of long-range order.",
      "stability": "driven_to_metastable",
      "drive": {
        "type": "optical_pulse",
        "photon_energy_eV": 1.55,
        "wavelength_um": 0.8,
        "fluence_mJ_per_cm2": 1.0,
        "pulse_duration_s": 3.5e-14
      },
      "lifetime_s": 100000.0,
      "evidence_level": "established",
      "source": "Stojchevska et al., Science 344, 177 (2014), doi:10.1126/science.1241591",
      "caveat": "The phenomenology is very well established and has been reproduced many times. The in-plane charge and domain configuration was resolved by scanning tunnelling microscopy: chiral domain tiling intertwined with unpaired dislocations (Gerasimenko et al., npj Quantum Mater. 4, 32 (2019), doi:10.1038/s41535-019-0172-1). The original interpretation as a topologically protected state is contested but not superseded. No alternative mechanism for the dynamical pathway into the state has been validated, and the recent structural work addresses the equilibrium end state rather than the route into it. Two time-resolved diffraction studies of 1T-TaS2 report defect-mediated dynamics in other photoinduced transitions: a hexatic intermediate in the NC-to-IC transformation (Domröse et al., Nat. Mater. 22, 1345 (2023), doi:10.1038/s41563-023-01600-6) and a defect-unbinding transition to a CDW liquid (Lee, Sutter et al., Nat. Phys. 22, 68 (2026), doi:10.1038/s41567-025-03108-z). In both, the defects are inferred from the diffraction signature rather than imaged, and neither addresses the pathway into the long-lived hidden state. A competing phonon- and stacking-driven route is under investigation. Texture formation through photoexcitation and photodoping is not in dispute.",
      "equivalent_equilibrium_state": "no",
      "mechanism": "electronic",
      "host_state": "commensurate CDW, Mott insulator",
      "threshold": {
        "quantity": "fluence at 1.55 eV and 35 fs below 20 K",
        "value": 1.0,
        "unit": "mJ/cm^2",
        "verified": true
      },
      "switching_time_s": 4e-13,
      "temperature_window_K": [
        4,
        70
      ],
      "measured_quantity": "resistance, single-particle and collective mode spectra",
      "quenchable_by": "heating above 70 to 100 K, stretched laser pulses, current passage"
    },
    {
      "id": "ds_hidden_current_driven",
      "emergent_property": "The same metastable metallic state, generated by an electrical current pulse instead of light: conversion of polaronic states into band states with a large resistance change.",
      "stability": "driven_to_metastable",
      "drive": {
        "type": "current",
        "pulse_duration_s": 3e-11
      },
      "lifetime_s": 0.001,
      "evidence_level": "established",
      "source": "Vaskivskyi et al., Nat. Commun. 7, 11442 (2016), doi:10.1038/ncomms11442",
      "caveat": "The equivalence of the current-induced and the light-induced state is plausible, but not proven in all observables. Joule heating as a partial contribution cannot be fully excluded for slow pulses. Lifetime 1e-3 s at 70 K, extrapolated to more than 1e7 s below 20 K.",
      "equivalent_equilibrium_state": "no",
      "mechanism": "electronic",
      "switching_time_s": 3e-11,
      "temperature_window_K": [
        4,
        100
      ],
      "further_sources": [
        "Commun. Phys. (2025), doi:10.1038/s42005-025-02367-9"
      ],
      "measured_quantity": "resistance; electronic structure in Commun. Phys. (2025)",
      "quenchable_by": "longer weaker current pulse, heating",
      "lifetime_range_s": [
        0.001,
        10000000.0
      ]
    },
    {
      "id": "ds_charge_configuration_memory",
      "emergent_property": "Non-volatile, multi-level resistance memory through reconfiguration of electronic domains. Switching energy 2.2 fJ per bit, endurance over ten million cycles, scalable two-terminal design.",
      "stability": "metastable",
      "drive": {
        "type": "electric_field",
        "pulse_duration_s": 1.6e-11
      },
      "lifetime_s": 1000000.0,
      "evidence_level": "reproduced",
      "source": "Mraz et al., Nano Letters 22 (2022), doi:10.1021/acs.nanolett.2c01116",
      "caveat": "The device demonstrably works, but exclusively at cryogenic temperatures. The microscopic state behind each resistance level is only partly clarified; the in-operando cryo-STEM work shows domain and stacking rearrangement, not the complete structure.",
      "equivalent_equilibrium_state": "no",
      "mechanism": "electronic",
      "threshold": {
        "quantity": "switching energy",
        "value": 2.2e-15,
        "unit": "J/bit",
        "verified": true
      },
      "switching_time_s": 1.6e-11,
      "temperature_window_K": [
        4,
        100
      ],
      "further_sources": [
        "Nat. Commun. 14 (2023), doi:10.1038/s41467-023-44093-2 (in-operando cryo-STEM)",
        "Commun. Phys. (2026), doi:10.1038/s42005-026-02647-y (superconducting nanowire driver)"
      ],
      "measured_quantity": "resistance, multi-level; in-operando cryo-STEM",
      "quenchable_by": "reverse pulse, Joule annealing, heating"
    },
    {
      "id": "ds_hidden_stacking_collapse",
      "emergent_property": "Collapse of the interlayer dimerisation in the photoinduced hidden state: rearrangement of charge and orbital order perpendicular to the layers, removal of the c-axis superstructure. To date the most robust structural statement about the hidden state.",
      "stability": "metastable",
      "drive": {
        "type": "optical_pulse",
        "photon_energy_eV": 1.55,
        "wavelength_um": 0.8,
        "fluence_mJ_per_cm2": 2.0,
        "pulse_duration_s": 1e-13
      },
      "lifetime_s": 10000.0,
      "evidence_level": "reproduced",
      "source": "Stahl et al., Nat. Commun. 11, 1247 (2020), doi:10.1038/s41467-020-15079-1",
      "caveat": "Concerns the stacking order, not the in-plane charge configuration. The hidden state is thereby partly clarified, not solved. Competing models, domain wall network versus altered stacking sequence, have not been decided between. The X-ray result constrains the end state, not the pathway into it; whether the local stacking sequence is disrupted during switching is a separate open question.",
      "equivalent_equilibrium_state": "no",
      "mechanism": "mixed",
      "temperature_window_K": [
        10,
        70
      ],
      "measured_quantity": "X-ray diffraction on the frozen-in state",
      "quenchable_by": "heating"
    },
    {
      "id": "ds_photoinduced_cdw_liquid",
      "emergent_property": "Transient hexatic CDW phase (orientational order without translational order) and, at higher temperature, a CDW liquid with only a diffuse scattering ring - a defect-unbinding transition of the charge density wave.",
      "stability": "driven",
      "drive": {
        "type": "optical_pulse",
        "photon_energy_eV": 1.55,
        "wavelength_um": 0.8,
        "pulse_duration_s": 1e-13
      },
      "lifetime_s": 1e-10,
      "evidence_level": "single_group",
      "source": "Lee, Sutter et al., Nature Physics 22, 68 (2026), doi:10.1038/s41567-025-03108-z",
      "caveat": "Purely diffractive, phenomenological identification. The designation liquid CDW is inferred from the line shape; independent confirmation is outstanding. The distinction from purely thermal disorder rests on a fluence and temperature comparison, not on a direct temperature measurement of the excited volume. Methodologically the most interesting case of the year, because here no new state is created; instead a thermodynamically concealed state is exposed.",
      "equivalent_equilibrium_state": "no",
      "mechanism": "electronic",
      "switching_time_s": 1e-12,
      "temperature_window_K": [
        100,
        350
      ],
      "measured_quantity": "electron diffraction, azimuthal width of the CDW reflections",
      "quenchable_by": "self-relaxation through defect annihilation"
    },
    {
      "id": "ds_thz_induced_local_metastable",
      "emergent_property": "Quasi-stationary change of the insulating gap on the angstrom scale in the vicinity of a defect, associated with altered interlayer stacking; accompanied by an amplitude mode at 2.5 THz and an interlayer shear mode at 1.3 THz.",
      "stability": "driven_to_metastable",
      "drive": {
        "type": "thz",
        "photon_energy_eV": 0.006,
        "frequency_THz": 1.5,
        "pulse_duration_s": 1e-12
      },
      "lifetime_s": 1e-09,
      "evidence_level": "single_group",
      "source": "arXiv:2505.20541 (2025), doi:10.48550/arXiv.2505.20541",
      "caveat": "Preprint, journal status not conclusively verified. Strictly speaking a local, defect-bound state, not a macroscopic hidden state. Whether it is the same hidden state is open.",
      "equivalent_equilibrium_state": "no",
      "mechanism": "unresolved",
      "switching_time_s": 1e-12,
      "temperature_window_K": [
        4,
        20
      ],
      "measured_quantity": "THz scanning tunnelling microscopy, local gap change"
    }
  ],
  "sources": [
    "Stojchevska et al., Science 344, 177 (2014), doi:10.1126/science.1241591",
    "Vaskivskyi et al., Nat. Commun. 7, 11442 (2016), doi:10.1038/ncomms11442",
    "Mraz et al., Nano Letters 22 (2022), doi:10.1021/acs.nanolett.2c01116",
    "Stahl et al., Nat. Commun. 11, 1247 (2020), doi:10.1038/s41467-020-15079-1",
    "Lee, Sutter et al., Nature Physics 22, 68 (2026), doi:10.1038/s41567-025-03108-z"
  ],
  "gaps": [
    "The system is complex enough that not all questions have reached consensus. Some interpretations recorded here are not consistent with earlier work on the same points; the entry reports the disagreement rather than settling it.",
    "The in-plane structure of the hidden state is resolved by STM; whether the local interlayer stacking is disrupted during switching is not.",
    "The dynamical pathway into the hidden state is unsettled. Defect-driven and phonon/stacking-driven accounts both have time-resolved support; neither has been validated against the other.",
    "Whether the current-, light- and THz-generated states are identical has not been clarified.",
    "The THz entry rests on a preprint."
  ],
  "provenance": {
    "compiled": "ai_assisted",
    "compiled_on": "2026-08-20",
    "source_check": "primary_literature",
    "peer_reviewed": false,
    "reviewer": null,
    "notes": "Literature search and field extraction by AI agents under the direction of D. Leonforte (independent researcher). All DOI and arXiv identifiers were resolved against Crossref and DataCite and compared with the stored citation strings in August and September 2026. The hidden-state statements in this entry were revised in September 2026 after comments by Dragan Mihailovic; that was correspondence, not peer review, and this entry has not undergone peer review. Corrections are welcome and are the intended path to improvement."
  }
}

File: driven-states/registry/ti3o5.json
{
  "schema_version": "0.1",
  "entry_type": "registry",
  "verification_status": "verified",
  "id": "ti3o5",
  "name": "Titanium oxide, lambda phase",
  "formula": "Ti3O5",
  "class": "compound",
  "equilibrium_context": "beta-Ti3O5 (semiconductor) and lambda-Ti3O5 (metallic); in the bulk a semiconductor-metal transition at about 460 K, in nanocrystals lambda is frozen in at room temperature",
  "summary": "The most extreme case of metastability in the register: bidirectionally photoswitchable at room temperature, both phases stable essentially indefinitely. The mechanism is uncontroversially NOT purely electronic - precisely the counterpart to VO2.",
  "driven_states": [
    {
      "id": "ds_lambda_photoreversible",
      "emergent_property": "A single laser pulse switches beta to lambda (semiconductor to metal) and back, at room temperature, bidirectionally and repeatably. Both phases are persistent. First photorewritable metal oxide state at room temperature.",
      "stability": "metastable",
      "host_state": "beta-Ti3O5, semiconducting",
      "drive": {
        "type": "optical_pulse",
        "photon_energy_eV": 1.17,
        "wavelength_um": 1.064,
        "fluence_mJ_per_cm2": 10.0,
        "pulse_duration_s": 1e-08
      },
      "lifetime_s": 10000000.0,
      "switching_time_s": 8e-11,
      "threshold": {
        "quantity": "fluence",
        "value": 10.0,
        "unit": "mJ/cm^2",
        "verified": true
      },
      "temperature_window_K": [
        290,
        300
      ],
      "quenchable_by": "second laser pulse of a different wavelength",
      "mechanism": "lattice_strain",
      "evidence_level": "established",
      "source": "Ohkoshi et al., Nature Chemistry 2, 539 (2010), doi:10.1038/nchem.670",
      "further_sources": [
        "Mariette et al., Nat. Commun. 12 (2021), doi:10.1038/s41467-021-21316-y (strain wave pathway, time-resolved X-ray powder diffraction)",
        "Commun. Mater. (2025), doi:10.1038/s43246-025-00896-y (anisotropic phase separation, fluence thresholds)"
      ],
      "caveat": "To be honest: the case is largely thermally or strain-driven, not electronic. The 2025 work shows that after 100 ps the transformation is carried by heat diffusion, with crystallite-size-dependent time constants of 40 to 180 ns. The value lies not in the mechanism but in the robust bistability: here metastability is uncontroversial. Damage threshold about 80 mJ/cm^2."
    }
  ],
  "sources": [
    "Ohkoshi et al., Nature Chemistry 2, 539 (2010), doi:10.1038/nchem.670",
    "Mariette et al., Nat. Commun. 12 (2021), doi:10.1038/s41467-021-21316-y"
  ],
  "gaps": [
    "The lifetime is given as a lower bound; it is limited by thermal activation over a real energy barrier, and has not been measured."
  ],
  "provenance": {
    "compiled": "ai_assisted",
    "compiled_on": "2026-08-20",
    "source_check": "primary_literature",
    "peer_reviewed": false,
    "reviewer": null,
    "notes": "Literature search and field extraction by AI agents under the direction of D. Leonforte; every numerical value and citation checked against the cited work and every DOI verified. Not reviewed by a domain expert. Corrections are welcome and are the intended path to improvement."
  }
}

File: driven-states/registry/tise2.json
{
  "schema_version": "0.1",
  "entry_type": "registry",
  "verification_status": "verified",
  "id": "tise2",
  "name": "Titanium diselenide, 1T polytype",
  "formula": "1T-TiSe2",
  "class": "compound",
  "equilibrium_context": "Commensurate 2x2x2 charge density wave below about 200 K with excitonic correlations and a periodic lattice distortion; CDW gap about 220 meV",
  "summary": "Two states from different domains: the separation of the CDW order parameter components, and a Floquet renormalization that exists only in the CDW phase.",
  "driven_states": [
    {
      "id": "ds_pld_without_excitonic_order",
      "emergent_property": "Non-thermal separation of the two CDW order parameter components: the excitonic order is quenched while the periodic lattice distortion persists in a coherently excited state - a state that does not exist in equilibrium.",
      "stability": "driven",
      "drive": {
        "type": "optical_pulse",
        "photon_energy_eV": 1.5,
        "wavelength_um": 0.8,
        "fluence_mJ_per_cm2": 0.2,
        "pulse_duration_s": 1.2e-14
      },
      "lifetime_s": 1e-12,
      "evidence_level": "established",
      "source": "Porer et al., Nature Materials 13, 857 (2014), doi:10.1038/nmat4042",
      "caveat": "Clearly transient, not a metastable hidden state. The assignment of the THz response to excitonic order versus lattice distortion is model-dependent; the debate about the relative contributions of an exciton condensate and Jahn-Teller coupling in TiSe2 is not settled.",
      "equivalent_equilibrium_state": "no",
      "mechanism": "electronic",
      "switching_time_s": 1e-13,
      "temperature_window_K": [
        10,
        200
      ],
      "measured_quantity": "THz conductivity, separated by order parameter components",
      "quenchable_by": "self-relaxation"
    },
    {
      "id": "ds_cdw_enabled_floquet_renormalization",
      "emergent_property": "Instantaneous, pump-synchronous downward shift of the valence band maximum by 8 +/- 3 meV plus valence band replicas spaced by one photon energy. The effect exists EXCLUSIVELY in the CDW phase and disappears above the transition temperature: the temporally periodic driving couples to the spatially periodic CDW modulation.",
      "stability": "driven",
      "drive": {
        "type": "optical_pulse",
        "photon_energy_eV": 0.248,
        "wavelength_um": 5.0,
        "fluence_mJ_per_cm2": 2.0,
        "polarization": "linear p",
        "field_MV_per_cm": 3.1
      },
      "lifetime_s": 1e-13,
      "evidence_level": "single_group",
      "source": "Wang, Cai, Xiao et al., PNAS 123, e2538027123 (2026), doi:10.1073/pnas.2538027123",
      "caveat": "The effect is small - 8 +/- 3 meV, barely three standard deviations and far below the energy resolution, obtained from peak position shifts in the fit. Only one group, the same setup as for black phosphorus and graphene, published June 2026. The distinction from a Volkov state is indirect but sound at its core: the effect disappears above the CDW temperature with otherwise identical geometry - a laser-assisted photoemission effect would have no reason to depend on the CDW order.",
      "equivalent_equilibrium_state": "no",
      "mechanism": "mixed",
      "threshold": {
        "quantity": "temperature threshold: the effect disappears above the CDW transition temperature",
        "value": 200.0,
        "unit": "K",
        "verified": true
      },
      "temperature_window_K": [
        80,
        200
      ],
      "measured_quantity": "angle-resolved photoemission, energy shift of the valence band maximum"
    }
  ],
  "sources": [
    "Porer et al., Nature Materials 13, 857 (2014), doi:10.1038/nmat4042",
    "Wang, Cai, Xiao et al., PNAS 123, e2538027123 (2026), doi:10.1073/pnas.2538027123"
  ],
  "gaps": [
    "The Floquet effect lies below the energy resolution and rests on fit shifts."
  ],
  "provenance": {
    "compiled": "ai_assisted",
    "compiled_on": "2026-08-20",
    "source_check": "primary_literature",
    "peer_reviewed": false,
    "reviewer": null,
    "notes": "Literature search and field extraction by AI agents under the direction of D. Leonforte (independent researcher); every numerical value and citation checked against the cited work and every DOI verified. Not reviewed by a domain expert. Corrections are welcome and are the intended path to improvement."
  }
}

File: driven-states/registry/v2o3.json
{
  "schema_version": "0.1",
  "entry_type": "registry",
  "verification_status": "verified",
  "id": "v2o3",
  "name": "Vanadium sesquioxide",
  "formula": "V2O3",
  "class": "compound",
  "equilibrium_context": "Antiferromagnetic Mott insulator (monoclinic) to paramagnetic metal (corundum) at 150 to 180 K; prototype of the Mott-Hubbard transition",
  "summary": "Two cleanly separable driven states: a light-stabilized monoclinic metallic phase that does not exist in equilibrium, and a THz-field-driven transition with a documented crossover from electronic to thermal dynamics.",
  "driven_states": [
    {
      "id": "ds_metastable_monoclinic_metal",
      "emergent_property": "Light stabilizes the monoclinic metallic phase, which does not exist in equilibrium or in homogeneous material. It arises only when photoexcitation acts on the nanotextured, strained monoclinic low-temperature phase.",
      "stability": "metastable",
      "host_state": "monoclinic AF Mott insulator",
      "drive": {
        "type": "optical_pulse",
        "photon_energy_eV": 1.55,
        "wavelength_um": 0.8,
        "fluence_mJ_per_cm2": null,
        "pulse_duration_s": 1e-13
      },
      "lifetime_s": 1e-09,
      "switching_time_s": 1e-12,
      "threshold": {
        "quantity": "fluence",
        "value": null,
        "unit": "mJ/cm^2",
        "verified": false
      },
      "temperature_window_K": [
        100,
        180
      ],
      "mechanism": "lattice_strain",
      "evidence_level": "single_group",
      "source": "Ronchi et al., Nat. Commun. 13 (2022), doi:10.1038/s41467-022-31298-0",
      "further_sources": [
        "Lantz et al., Nat. Commun. 8 (2017), doi:10.1038/ncomms13917 (A1g phonon hardening instead of softening, strong non-thermal argument)",
        "Amano et al., Nat. Phys. (2024), doi:10.1038/s41567-024-02628-4 (propagation via photoinduced strain waves)"
      ],
      "caveat": "Well justified as non-thermal: an A1g phonon hardening excludes pure overheating, since heating leads to softening. But Amano et al. show that in granular films the transition is carried by a photoinduced strain wave and does not occur in single crystals - so it is strongly morphology-dependent, not purely electronic. The Ronchi interpretation hinges on a Landau-Ginzburg model and has not been independently reproduced."
    },
    {
      "id": "ds_thz_electronic_mott",
      "emergent_property": "An intense THz field pulse triggers an instantaneous sub-picosecond insulator-metal transition and thereby bypasses the thermal regime of the purely electrically driven transition, which sets in only after some tens of picoseconds via Joule heating.",
      "stability": "driven",
      "host_state": "monoclinic AF Mott insulator",
      "drive": {
        "type": "thz",
        "photon_energy_eV": 0.004,
        "wavelength_um": 300.0,
        "pulse_duration_s": 1e-12
      },
      "lifetime_s": 1e-11,
      "switching_time_s": 1e-12,
      "threshold": {
        "quantity": "electric field",
        "value": 10000000.0,
        "unit": "V/m",
        "verified": false
      },
      "temperature_window_K": [
        80,
        160
      ],
      "mechanism": "field_tunneling",
      "evidence_level": "single_group",
      "source": "Giorgianni, Sakai & Lupi, Nat. Commun. 10, 1159 (2019), doi:10.1038/s41467-019-09137-6",
      "further_sources": [
        "Nat. Commun. 11 (2020), doi:10.1038/s41467-020-16752-1 (non-thermal resistive switching in Mott nanowires)"
      ],
      "caveat": "Valuable because the work addresses the thermal versus electronic question directly: it shows a temperature-dependent crossover from fast quantum-mechanical to slow thermal-dissipative dynamics. The purely electronic assignment holds only in the low-temperature, short-time window. Single group."
    }
  ],
  "sources": [
    "Ronchi et al., Nat. Commun. 13 (2022), doi:10.1038/s41467-022-31298-0",
    "Giorgianni, Sakai & Lupi, Nat. Commun. 10, 1159 (2019), doi:10.1038/s41467-019-09137-6",
    "Lantz et al., Nat. Commun. 8 (2017), doi:10.1038/ncomms13917"
  ],
  "gaps": [
    "Fluence threshold and exact lifetime of the monoclinic metallic phase not verified against the full text.",
    "Field threshold of the THz case given as an order of magnitude, not checked against the full text."
  ],
  "provenance": {
    "compiled": "ai_assisted",
    "compiled_on": "2026-08-20",
    "source_check": "primary_literature",
    "peer_reviewed": false,
    "reviewer": null,
    "notes": "Literature search and field extraction by AI agents under the direction of D. Leonforte (independent researcher). All DOI and arXiv identifiers were resolved against Crossref and DataCite and compared with the stored citation strings in August and September 2026. Not reviewed by a domain expert. Corrections are welcome and are the intended path to improvement."
  }
}
