Repository: dl-eigenart/driven-states-registry

# Driven States Registry

An open, openly graded record of material states that exist **only while a drive is running** —
light-induced phases and Floquet-engineered bands. They are not eigenstates of the undriven
Hamiltonian, which is why no equilibrium data model can represent them, and why no such
collection existed before.

A prior-art search on 20 August 2026 found **no template at all** for this class of state:
not in Materials Project, AFLOW, OQMD, NOMAD or OPTIMADE, not in the NeXus application
definitions of the ultrafast facilities, not in the Floquet computation codes. The field
*evidence level* has no precedent in any materials schema either.

File: driven-states/registry/v4o7.json
{
  "schema_version": "0.1",
  "entry_type": "registry",
  "verification_status": "verified",
  "id": "v4o7",
  "name": "Vanadium Magneli phase",
  "formula": "V4O7",
  "class": "compound",
  "equilibrium_context": "Insulator-metal transition at about 250 K (Magneli series VnO2n-1)",
  "driven_states": [
    {
      "id": "ds_correlated_melt",
      "emergent_property": "Ultrashort pulse excitation melts the correlated insulating state; the transient shows a second-order transition with separately identifiable electronic and lattice contributions.",
      "stability": "driven",
      "host_state": "correlated insulator",
      "drive": {
        "type": "optical_pulse",
        "photon_energy_eV": 1.55,
        "wavelength_um": 0.8,
        "fluence_mJ_per_cm2": null,
        "pulse_duration_s": 1e-13
      },
      "lifetime_s": 1e-11,
      "switching_time_s": 1e-12,
      "threshold": {
        "quantity": "no sharp threshold, second-order transition",
        "value": null,
        "unit": "-",
        "verified": false
      },
      "temperature_window_K": [
        80,
        250
      ],
      "mechanism": "mixed",
      "evidence_level": "single_group",
      "source": "Bartenev et al., Adv. Electron. Mater. (2025), doi:10.1002/aelm.202400539",
      "further_sources": [],
      "caveat": "The work separates electronic and lattice contributions explicitly, but does not classify the transition as purely electronic. Second order, therefore conceptually different from the first-order VO2 case. A very recent, unconfirmed single study - evidence level deliberately kept low. Photon energy assumed to be a typical Ti:sapphire excitation, not verified against the full text."
    }
  ],
  "sources": [
    "Bartenev et al., Adv. Electron. Mater. (2025), doi:10.1002/aelm.202400539"
  ],
  "gaps": [
    "Photon energy, fluence and lifetime not verified against the full text."
  ],
  "provenance": {
    "compiled": "ai_assisted",
    "compiled_on": "2026-08-20",
    "source_check": "primary_literature",
    "peer_reviewed": false,
    "reviewer": null,
    "notes": "Literature search and field extraction by AI agents under the direction of D. Leonforte (independent researcher). All DOI and arXiv identifiers were resolved against Crossref and DataCite and compared with the stored citation strings in August and September 2026. Not reviewed by a domain expert. Corrections are welcome and are the intended path to improvement."
  }
}

File: driven-states/registry/zrte5.json
{
  "schema_version": "0.1",
  "entry_type": "registry",
  "verification_status": "verified",
  "id": "zrte5",
  "name": "Zirconium pentatelluride",
  "formula": "ZrTe5",
  "class": "compound",
  "equilibrium_context": "Dirac semimetal at the boundary point between strong and weak topological insulator, bulk gap below 30 meV; centrosymmetric in equilibrium",
  "summary": "Carries the strongest non-thermality evidence in the entire register - and at the same time the entry with the largest open interpretational risk.",
  "driven_states": [
    {
      "id": "ds_thz_phonon_coherence_topology_switch",
      "emergent_property": "THz-driven coherence of the A1g Raman mode at 1.2 THz drives the system above a field threshold into a long-lived metastable phase. The DFT assignment reads: strong topological insulator to weak topological insulator, with an intervening Dirac semimetal phase at the critical atomic displacement.",
      "stability": "metastable",
      "drive": {
        "type": "thz",
        "photon_energy_eV": 0.005,
        "wavelength_um": 250.0,
        "frequency_THz": 1.2,
        "pulse_duration_s": 1e-12,
        "polarization": "linear",
        "field_MV_per_cm": 0.736
      },
      "lifetime_s": 1e-11,
      "evidence_level": "single_group",
      "source": "Vaswani, Wang, Mudiyanselage et al., Phys. Rev. X 10, 021013 (2020), doi:10.1103/PhysRevX.10.021013",
      "caveat": "Argued explicitly as non-thermal - non-thermal spectral shape, mode-selective coupling, no effect under optical pumping at the same deposited energy. This is the strongest non-thermality evidence in the register. However: the topological assignment is made exclusively via DFT at a prescribed atomic displacement, not through a measurement of an invariant. ZrTe5 is notoriously sample-dependent, which limits transferability.",
      "equivalent_equilibrium_state": "no",
      "mechanism": "mixed",
      "threshold": {
        "quantity": "field threshold for the formation of the metastable phase",
        "value": 0.075,
        "unit": "MV/cm",
        "verified": true
      },
      "temperature_window_K": [
        4,
        150
      ],
      "measured_quantity": "THz differential transmission, coherent phonon emission spectra"
    },
    {
      "id": "ds_phonon_generated_weyl_nodes",
      "emergent_property": "Laser-induced coherent B1u phonons dynamically break the inversion symmetry and generate two pairs of Weyl points. Their chirality manifests itself in a transverse, helicity-dependent photocurrent perpendicular to the symmetry-breaking axis, with a ballistic transport length of about ten micrometers.",
      "stability": "driven",
      "drive": {
        "type": "optical_pulse",
        "pulse_duration_s": 1e-13,
        "polarization": "circular"
      },
      "lifetime_s": 1e-12,
      "evidence_level": "single_group",
      "source": "Luo, Cheng, Song et al., Nature Materials 20, 329 (2021), doi:10.1038/s41563-020-00882-4",
      "caveat": "A borderline case of state versus response, and the entry with the largest open risk. The measured observable is a nonlinear photocurrent, that is a response, but it is interpreted as the signature of a symmetry-broken Weyl state existing during the phonon coherence. The attribute dissipationless rests on a derived ballistic length, not on a conductivity measurement. ZrTe5 is known for a strong photothermoelectric photocurrent channel at contacts; an independent replication is missing. Important pump parameters cannot be substantiated from the accessible version.",
      "equivalent_equilibrium_state": "no",
      "mechanism": "mixed",
      "temperature_window_K": [
        4,
        300
      ],
      "measured_quantity": "emitted THz transient as a measure of the nonlinear photocurrent"
    }
  ],
  "sources": [
    "Vaswani et al., Phys. Rev. X 10, 021013 (2020), doi:10.1103/PhysRevX.10.021013",
    "Luo et al., Nature Materials 20, 329 (2021), doi:10.1038/s41563-020-00882-4"
  ],
  "gaps": [
    "Topology inferred in both cases, not established by a measurement of an invariant.",
    "Pump parameters of the Weyl entry cannot be substantiated and have therefore been left empty."
  ],
  "provenance": {
    "compiled": "ai_assisted",
    "compiled_on": "2026-08-20",
    "source_check": "primary_literature",
    "peer_reviewed": false,
    "reviewer": null,
    "notes": "Literature search and field extraction by AI agents under the direction of D. Leonforte (independent researcher). All DOI and arXiv identifiers were resolved against Crossref and DataCite and compared with the stored citation strings in August and September 2026. Not reviewed by a domain expert. Corrections are welcome and are the intended path to improvement."
  }
}
