Repository: dl-eigenart/driven-states-registry

# Driven States Registry & Reactive Periodic Table
Two connected pieces of open infrastructure for **non-equilibrium materials**:

- **[`driven-states/`](driven-states/)** — a registry of material states that exist *only while a
  drive is running*: light-induced phases and Floquet-engineered bands. 82 states across 58 host
  materials, each with drive parameters, lifetime, mechanism, an explicit evidence level and a
  primary source with a verified DOI. The searched domains are light-driven
  throughout; non-optical drives are admitted by the schema but not yet surveyed.
- **[`rpt/`](rpt/)** — a machine-readable description layer for the **controllability** of matter,
  with an evaluator that propagates actuator values through a coupling graph and reports the
  critical path, energy costs and control-loop behaviour.

**[Open the explorer →](https://dl-eigenart.github.io/driven-states-registry/)** — or open `index.html` from a local clone. It is
self-contained: all data inline, no CDN, no network, no server.

---

## Why this exists

Materials databases catalogue what a material *is* at equilibrium. Driven states are not
eigenstates of the undriven Hamiltonian, so no equilibrium data model can hold them — and a
prior-art search in August 2026 confirmed that none does. Not Materials Project, AFLOW, OQMD,
NOMAD or OPTIMADE; not the NeXus application definitions of the ultrafast facilities; not the
Floquet computation codes. The field *evidence level* has no precedent in any materials schema

# Driven States Registry

An open, openly graded record of material states that exist **only while a drive is running** —
light-induced phases and Floquet-engineered bands. They are not eigenstates of the undriven
Hamiltonian, which is why no equilibrium data model can represent them, and why no such
collection existed before.

A prior-art search on 20 August 2026 found **no template at all** for this class of state:
not in Materials Project, AFLOW, OQMD, NOMAD or OPTIMADE, not in the NeXus application
definitions of the ultrafast facilities, not in the Floquet computation codes. The field
*evidence level* has no precedent in any materials schema either.

## Status, 20 August 2026

**82 driven states across 58 host materials**, from six fully searched domains: photoinduced
insulator–metal and Mott transitions, light-induced superconductivity, Floquet engineering,
hidden phases and charge density waves, driven ferroelectricity and magnetism, photoinduced
topology.

| Metric | Distribution |
|---|---|
| Evidence | 11 established · 13 reproduced · 49 single group · 9 contested |
| Stability | 50 driven · 17 metastable · 15 driven-to-metastable |
| Mechanism | 35 electronic · 17 mixed · 15 lattice/strain · 6 thermal · 6 unresolved · 3 field tunnelling |
| Lifetime | 1e-13 s to 1e7 s — **20 orders of magnitude** |
| Equilibrium equivalent | 60 no · 9 partial · 1 yes · 12 not recorded |

The distribution is itself a result: **49 of 82 states come from a single group.** That is the
central weakness of the field, and no review article makes it as visible as a table that counts
it.

## What the registry does that reviews do not

Null results and controls sit alongside positive findings, with equal weight:

- **LBCO x = 0.125** — no photo-superconductor under near-infrared pumping
- **LSCO x = 0.14** — artifact warning about the two-layer reconstruction on which nearly all
  positive cuprate findings rest
- **Bi2212** — the most heavily studied cuprate, never a defensible signature
- **KTaO₃** — the same experimental signature, traced to defect physics rather than
  ferroelectricity
- **κ-Cl and κ-NCS** — the effect appears only in κ-Br, not across the organic family
- **Sr₂IrO₄** — the measurement refutes the material's own Mott classification
- **FeRh** — kept as a calibration point: a thermal shortcut to a phase that is stable anyway.
  Anyone reporting a new case should be able to show it is not an FeRh.

## Two entry types

`../rpt/entries/` holds full entries with a coupling graph, actuators and an evaluator.
`registry/` holds light entries: material, equilibrium context, driven states with sources —
**without** a coupling graph. The separation is deliberate. For most materials no defensible
coupling data exists, and inventing a graph just to satisfy the schema would be data
fabrication. The interface hides the graph and propagation tabs for registry entries and says
so.

## What the prototype can do

- **Registry** filtered by evidence level, drive type, stability and full text
- **Drive parameters** per state: photon energy, wavelength, fluence, pulse duration,
  polarization, threshold, lifetime, switching time
- **Evidence grading** in four levels, colour-coded, each with a written justification —
  `contested` is a permitted and important value
- **Coupling graph** of the host material as SVG: actuators, degrees of freedom, observables;
  edge weight by confidence, dashed for qualitative edges

File: driven-states/registry/bi2212.json
{
  "schema_version": "0.1",
  "entry_type": "registry",
  "verification_status": "verified",
  "id": "bi2212",
  "name": "Yttrium-substituted bismuth strontium calcium cuprate",
  "formula": "Bi2Sr2Y0.08Ca0.92Cu2O8",
  "class": "compound",
  "equilibrium_context": "Tc about 96 K at optimal doping; underdoped samples with a pseudogap above Tc",
  "summary": "The most prominent cuprate WITHOUT a robust finding of photoinduced superconductivity, despite intensive study.",
  "driven_states": [
    {
      "id": "ds_photoenhanced_antinodal_conductivity",
      "emergent_property": "Ultrashort near-infrared excitation in the pseudogap regime produces an anomalous decrease of the charge carrier scattering rate: antinodal excitations evolve from gapped to delocalized quasiparticles, and the optical conductivity increases. NO condensate forms.",
      "stability": "driven",
      "drive": {
        "type": "optical_pulse",
        "photon_energy_eV": 1.55,
        "wavelength_um": 0.8,
        "pulse_duration_s": 1e-13
      },
      "lifetime_s": 1e-12,
      "evidence_level": "single_group",
      "source": "Cilento et al., Nat. Commun. 5, 4353 (2014), doi:10.1038/ncomms5353",
      "caveat": "Explicitly NOT evidence of light-induced superconductivity, although it is occasionally miscited as such. Any Josephson plasma edge, any 1/omega divergence and any optical gap are absent. The entry is included in the registry as a corrective.",
      "equivalent_equilibrium_state": "no",
      "mechanism": "electronic",
      "host_state": "pseudogap phase",
      "switching_time_s": 1e-13,
      "temperature_window_K": [
        100,
        300
      ],
      "measured_quantity": "optical conductivity, quasiparticle scattering rate"
    }
  ],
  "sources": [
    "Cilento et al., Nat. Commun. 5, 4353 (2014), doi:10.1038/ncomms5353"
  ],
  "gaps": [
    "Fluence known only to order of magnitude."
  ],
  "provenance": {
    "compiled": "ai_assisted",
    "compiled_on": "2026-08-20",
    "source_check": "primary_literature",
    "peer_reviewed": false,
    "reviewer": null,
    "notes": "Literature search and field extraction by AI agents under the direction of D. Leonforte (independent researcher); every numerical value and citation checked against the cited work and every DOI verified. Not reviewed by a domain expert. Corrections are welcome and are the intended path to improvement."
  }
}

File: driven-states/registry/black_phosphorus.json
{
  "schema_version": "0.1",
  "entry_type": "registry",
  "verification_status": "verified",
  "id": "black_phosphorus",
  "name": "Black phosphorus",
  "formula": "P",
  "class": "element",
  "equilibrium_context": "Anisotropic semiconductor, direct band gap at the zone center, tuned to 330 meV by caesium surface doping",
  "driven_states": [
    {
      "id": "ds_pseudospin_selective_floquet_gap",
      "emergent_property": "Floquet sidebands plus a light-induced dynamical hybridization gap at the resonance points: 79 +/- 20 meV at 380 meV pump energy and 0.7 mJ/cm^2, scaling with the square root of the fluence and therefore linearly in the field. Strict selection rule: renormalization only for pump polarization along the armchair axis, not along zigzag.",
      "stability": "driven",
      "drive": {
        "type": "optical_pulse",
        "photon_energy_eV": 0.38,
        "wavelength_um": 3.26,
        "fluence_mJ_per_cm2": 0.7,
        "pulse_duration_s": 9e-14,
        "polarization": "linear s, field along armchair"
      },
      "lifetime_s": 1.3e-13,
      "evidence_level": "single_group",
      "source": "Zhou et al., Nature 614, 75 (2023), doi:10.1038/s41586-022-05610-3",
      "caveat": "Only one group (Tsinghua), four papers with the same setup. The uncertainty of the gap is 25 per cent. The caesium surface doping alters the system relative to undoped black phosphorus. The fluence scaling is tested over less than one decade. Volkov states are strongly excluded: s polarization plus the general argument that Volkov states do not renormalize the band structure and therefore cannot mimic a measured gap.",
      "equivalent_equilibrium_state": "no",
      "mechanism": "electronic",
      "threshold": {
        "quantity": "no field threshold, but a sharp resonance condition near the band gap of 330 meV",
        "value": null,
        "unit": "eV",
        "verified": true
      },
      "temperature_window_K": [
        80,
        80
      ],
      "further_sources": [
        "Bao et al., Nat. Commun. 15 (2024), doi:10.1038/s41467-024-54760-7",
        "Fan et al., Sci. Adv. 11 (2025), doi:10.1126/sciadv.adw2744"
      ],
      "measured_quantity": "angle-resolved photoemission, hybridization gap"
    }
  ],
  "sources": [
    "Zhou et al., Nature 614, 75 (2023), doi:10.1038/s41586-022-05610-3"
  ],
  "gaps": [
    "All four papers from the same group with the same setup."
  ],
  "provenance": {
    "compiled": "ai_assisted",
    "compiled_on": "2026-08-20",
    "source_check": "primary_literature",
    "peer_reviewed": false,
    "reviewer": null,
    "notes": "Literature search and field extraction by AI agents under the direction of D. Leonforte (independent researcher). All DOI and arXiv identifiers were resolved against Crossref and DataCite and compared with the stored citation strings in August and September 2026. Not reviewed by a domain expert. Corrections are welcome and are the intended path to improvement."
  }
}

File: driven-states/registry/cd3as2.json
{
  "schema_version": "0.1",
  "entry_type": "registry",
  "verification_status": "verified",
  "id": "cd3as2",
  "name": "Cadmium arsenide",
  "formula": "Cd3As2",
  "class": "compound",
  "equilibrium_context": "Three-dimensional Dirac semimetal",
  "driven_states": [
    {
      "id": "ds_light_induced_anomalous_hall_conductivity",
      "emergent_property": "Transient anomalous Hall conductivity under circularly polarized driving. Sign and spectrum allow the contributions to be assigned: direct photocurrent generation dominates, and the Floquet-Weyl contribution is demonstrably small.",
      "stability": "driven",
      "drive": {
        "type": "optical_pulse",
        "photon_energy_eV": 0.138,
        "wavelength_um": 9.0,
        "fluence_mJ_per_cm2": 0.132,
        "pulse_duration_s": 1e-13,
        "polarization": "circular",
        "field_MV_per_cm": 0.089
      },
      "lifetime_s": 5e-13,
      "evidence_level": "single_group",
      "source": "Murotani et al., Phys. Rev. Lett. 131, 096901 (2023), doi:10.1103/PhysRevLett.131.096901",
      "caveat": "Here the topological interpretation is precisely NOT supported but qualified - that is the value of this entry. Under resonant driving the Floquet-Weyl share is a minority contribution. The paper provides a general classification of the mechanisms (photocurrent, inverse Faraday effect, Floquet-Berry) that transfers directly to the graphene case. Sign analyzis is the decisive tool; pure amplitude measurements cannot separate the mechanisms.",
      "equivalent_equilibrium_state": "no",
      "mechanism": "electronic",
      "threshold": {
        "quantity": "linearity in fluence up to 20 microjoule per cm^2, flattening above",
        "value": 0.02,
        "unit": "mJ/cm^2",
        "verified": true
      },
      "temperature_window_K": [
        295,
        300
      ],
      "measured_quantity": "complex THz Faraday rotation, from which the Hall conductivity is obtained; sign as discriminator"
    }
  ],
  "sources": [
    "Murotani et al., Phys. Rev. Lett. 131, 096901 (2023), doi:10.1103/PhysRevLett.131.096901"
  ],
  "gaps": [
    "One group."
  ],
  "provenance": {
    "compiled": "ai_assisted",
    "compiled_on": "2026-08-20",
    "source_check": "primary_literature",
    "peer_reviewed": false,
    "reviewer": null,
    "notes": "Literature search and field extraction by AI agents under the direction of D. Leonforte; every numerical value and citation checked against the cited work and every DOI verified. Not reviewed by a domain expert. Corrections are welcome and are the intended path to improvement."
  }
}

File: driven-states/registry/dyfeo3.json
{
  "schema_version": "0.1",
  "entry_type": "registry",
  "verification_status": "verified",
  "id": "dyfeo3",
  "name": "Dysprosium orthoferrite",
  "formula": "DyFeO3",
  "class": "compound",
  "equilibrium_context": "Antiferromagnet with competing antiferromagnetic and weakly ferromagnetic order, coupled via the Fe-Dy exchange interaction",
  "driven_states": [
    {
      "id": "ds_phonon_driven_exchange_switch",
      "emergent_property": "Resonant excitation of a lattice mode alters the fundamental exchange interaction between rare-earth orbitals and transition-metal spins. This permits coherent switching between the competing spin orders on a picosecond timescale, with a long-lived change.",
      "stability": "driven_to_metastable",
      "drive": {
        "type": "optical_pulse",
        "photon_energy_eV": 0.07,
        "wavelength_um": 17.0,
        "frequency_THz": 17.0,
        "pulse_duration_s": 1e-13,
        "polarization": "linear, mode-selective",
        "driven_mode": "infrared-active phonon mode at 17 THz, modulates the Fe-Dy exchange"
      },
      "lifetime_s": 1e-09,
      "evidence_level": "single_group",
      "source": "Afanasiev, Hortensius, Ivanov et al., Nature Materials 20, 607 (2021), doi:10.1038/s41563-021-00922-7",
      "caveat": "The system possesses both orders in the equilibrium phase diagram; the light shifts the balance, and no state forbidden in equilibrium arises. The classification as driven_to_metastable rests on the statement that the change is long-lived, not on a verified lifetime measurement.",
      "equivalent_equilibrium_state": "partial",
      "mechanism": "lattice_strain",
      "threshold": {
        "quantity": "switching only above a critical excitation amplitude",
        "value": null,
        "unit": "MV/cm",
        "verified": false
      },
      "temperature_window_K": [
        5,
        50
      ],
      "measured_quantity": "magneto-optical detection of the spin order"
    }
  ],
  "sources": [
    "Afanasiev et al., Nature Materials 20, 607 (2021), doi:10.1038/s41563-021-00922-7"
  ],
  "gaps": [
    "Lifetime not verified."
  ],
  "provenance": {
    "compiled": "ai_assisted",
    "compiled_on": "2026-08-20",
    "source_check": "primary_literature",
    "peer_reviewed": false,
    "reviewer": null,
    "notes": "Literature search and field extraction by AI agents under the direction of D. Leonforte (independent researcher). All DOI and arXiv identifiers were resolved against Crossref and DataCite and compared with the stored citation strings in August and September 2026. Not reviewed by a domain expert. Corrections are welcome and are the intended path to improvement."
  }
}

File: driven-states/registry/eute4.json
{
  "schema_version": "0.1",
  "entry_type": "registry",
  "verification_status": "verified",
  "id": "eute4",
  "name": "Europium tetratelluride",
  "formula": "EuTe4",
  "class": "compound",
  "equilibrium_context": "Incommensurate charge density wave with polar, symmetry-breaking charge order and colossal thermal hysteresis extending well above room temperature",
  "summary": "The only room-temperature case in the CDW domain - but mechanistically the most strongly thermally contaminated.",
  "driven_states": [
    {
      "id": "ds_nonvolatile_polar_order_switch",
      "emergent_property": "Non-volatile, reversible switching of the electronic polar order at room temperature. Each state produced changes the resistance and the second-harmonic intensity; hidden metastable CDW configurations that are thermally inaccessible become available.",
      "stability": "metastable",
      "drive": {
        "type": "optical_pulse",
        "photon_energy_eV": 1.55,
        "wavelength_um": 0.8,
        "fluence_mJ_per_cm2": 1.0,
        "pulse_duration_s": 1e-13
      },
      "lifetime_s": 100000.0,
      "evidence_level": "single_group",
      "source": "Wu, Liu, Wang et al., Nat. Commun. 15, 8937 (2024), doi:10.1038/s41467-024-53323-0",
      "caveat": "Candid: the authors themselves cite photoinduced thermal effects as an essential part of the mechanism - the switching exploits the colossal hysteresis and is not purely electronic. The structure of the switched configurations is characterized only via second harmonic and resistance.",
      "equivalent_equilibrium_state": "no",
      "mechanism": "mixed",
      "threshold": {
        "quantity": "fluence and pulse number, cumulative",
        "value": null,
        "unit": "mJ/cm^2",
        "verified": false
      },
      "temperature_window_K": [
        290,
        310
      ],
      "measured_quantity": "resistance and second-harmonic intensity",
      "quenchable_by": "a second laser pulse of different fluence, temperature cycling through the hysteresis"
    }
  ],
  "sources": [
    "Wu et al., Nat. Commun. 15, 8937 (2024), doi:10.1038/s41467-024-53323-0"
  ],
  "gaps": [
    "Thermal contribution to the mechanism conceded by the authors themselves."
  ],
  "provenance": {
    "compiled": "ai_assisted",
    "compiled_on": "2026-08-20",
    "source_check": "primary_literature",
    "peer_reviewed": false,
    "reviewer": null,
    "notes": "Literature search and field extraction by AI agents under the direction of D. Leonforte (independent researcher); every numerical value and citation checked against the cited work and every DOI verified. Not reviewed by a domain expert. Corrections are welcome and are the intended path to improvement."
  }
}

File: driven-states/registry/kmoo3.json
{
  "schema_version": "0.1",
  "entry_type": "registry",
  "verification_status": "verified",
  "id": "kmoo3",
  "name": "Potassium molybdenum bronze, blue bronze",
  "formula": "K0.3MoO3",
  "class": "compound",
  "equilibrium_context": "Quasi-one-dimensional Peierls charge density wave below 183 K",
  "driven_states": [
    {
      "id": "ds_nonthermal_cdw_melt",
      "emergent_property": "Non-thermally melted metallic state with an unchanged lattice: the electronic order is erased on the sub-picosecond scale while the periodic lattice distortion is still standing - an electronic metallic state within a distorted structure.",
      "stability": "driven",
      "drive": {
        "type": "optical_pulse",
        "photon_energy_eV": 1.55,
        "wavelength_um": 0.8,
        "fluence_mJ_per_cm2": 0.5,
        "pulse_duration_s": 5e-14
      },
      "lifetime_s": 7e-13,
      "evidence_level": "established",
      "source": "Tomeljak et al., Phys. Rev. Lett. 102, 066404 (2009), doi:10.1103/PhysRevLett.102.066404",
      "caveat": "Purely transient, not a hidden state in the strict sense. Included as a reference case for the decoupling of electronic and structural order in a quasi-one-dimensional system. Despite decades of work, no long-lived hidden state analogous to 1T-TaS2 has been reported in K0.3MoO3.",
      "equivalent_equilibrium_state": "no",
      "mechanism": "electronic",
      "threshold": {
        "quantity": "absorbed energy density equal to the electronic energy difference between metal and CDW",
        "value": null,
        "unit": "J/m^3",
        "verified": true
      },
      "switching_time_s": 2e-13,
      "temperature_window_K": [
        10,
        183
      ],
      "measured_quantity": "transient reflectivity and diffraction",
      "quenchable_by": "self-relaxation"
    }
  ],
  "sources": [
    "Tomeljak et al., Phys. Rev. Lett. 102, 066404 (2009), doi:10.1103/PhysRevLett.102.066404"
  ],
  "gaps": [
    "Fluence given as a range, not documented as a single value."
  ],
  "provenance": {
    "compiled": "ai_assisted",
    "compiled_on": "2026-08-20",
    "source_check": "primary_literature",
    "peer_reviewed": false,
    "reviewer": null,
    "notes": "Literature search and field extraction by AI agents under the direction of D. Leonforte (independent researcher). All DOI and arXiv identifiers were resolved against Crossref and DataCite and compared with the stored citation strings in August and September 2026. Not reviewed by a domain expert. Corrections are welcome and are the intended path to improvement."
  }
}

File: driven-states/registry/late3.json
{
  "schema_version": "0.1",
  "entry_type": "registry",
  "verification_status": "verified",
  "id": "late3",
  "name": "Lanthanum tritelluride",
  "formula": "LaTe3",
  "class": "compound",
  "equilibrium_context": "Unidirectional incommensurate charge density wave along the c axis with a transition temperature above room temperature; small in-plane anisotropy between a and c",
  "summary": "Model case for light-induced CREATION of order rather than melting.",
  "driven_states": [
    {
      "id": "ds_light_induced_a_axis_cdw",
      "emergent_property": "Creation of a new charge density wave along the a axis which does not exist in equilibrium, accompanied by a weakening of the c-axis CDW. A transient non-thermal phase with no equilibrium counterpart.",
      "stability": "driven",
      "drive": {
        "type": "optical_pulse",
        "photon_energy_eV": 1.55,
        "wavelength_um": 0.8,
        "fluence_mJ_per_cm2": 2.0,
        "pulse_duration_s": 1e-13
      },
      "lifetime_s": 1e-11,
      "evidence_level": "reproduced",
      "source": "Kogar, Zong et al., Nature Physics 16, 159 (2020), doi:10.1038/s41567-019-0705-3",
      "caveat": "The evidence is purely diffractive, via superlattice reflections; the associated lattice distortion amplitude and the electronic gap structure of the a-axis CDW state have not been determined independently. Whether this is long-range order or correlated fluctuations of finite correlation length is not conclusively settled.",
      "equivalent_equilibrium_state": "no",
      "mechanism": "electronic",
      "switching_time_s": 1e-12,
      "temperature_window_K": [
        100,
        300
      ],
      "measured_quantity": "ultrafast electron diffraction, superlattice reflections along a*",
      "quenchable_by": "self-relaxation"
    },
    {
      "id": "ds_defect_laden_transient_cdw",
      "emergent_property": "Transient CDW state with a high density of topological defects: the amplitude recovers within about one picosecond, the phase coherence only considerably later, limited by defect annihilation. In the intervening window the long-range order is suppressed even though the amplitude has already returned.",
      "stability": "driven",
      "drive": {
        "type": "optical_pulse",
        "photon_energy_eV": 1.55,
        "wavelength_um": 0.8,
        "fluence_mJ_per_cm2": 1.5,
        "pulse_duration_s": 1e-13
      },
      "lifetime_s": 1e-09,
      "evidence_level": "reproduced",
      "source": "Zong, Kogar et al., Nature Physics 15, 27 (2019), doi:10.1038/s41567-018-0311-9",
      "caveat": "The evidence for the defects is indirect, via time-scale separation and scaling behavior; there is no direct imaging of individual defects. Strictly speaking not a hidden state in the sense of a new order, but a defect-dominated non-equilibrium state of the same order; included as an intermediate step on the way to hidden phases.",
      "equivalent_equilibrium_state": "no",
      "mechanism": "electronic",
      "threshold": {
        "quantity": "critical fluence for defect creation, Kibble-Zurek-like",
        "value": null,
        "unit": "mJ/cm^2",
        "verified": false
      },
      "switching_time_s": 1e-12,
      "temperature_window_K": [
        100,
        300
      ],
      "measured_quantity": "ultrafast electron diffraction, amplitude and correlation length separated",
      "quenchable_by": "annihilation of the defect pairs"
    }
  ],
  "sources": [
    "Kogar, Zong et al., Nature Physics 16, 159 (2020), doi:10.1038/s41567-019-0705-3",
    "Zong, Kogar et al., Nature Physics 15, 27 (2019), doi:10.1038/s41567-018-0311-9"
  ],
  "gaps": [
    "Fluence values estimated from the description, not verified against the full text."
  ],
  "provenance": {
    "compiled": "ai_assisted",
    "compiled_on": "2026-08-20",
    "source_check": "primary_literature",
    "peer_reviewed": false,
    "reviewer": null,
    "notes": "Literature search and field extraction by AI agents under the direction of D. Leonforte; every numerical value and citation checked against the cited work and every DOI verified. Not reviewed by a domain expert. Corrections are welcome and are the intended path to improvement."
  }
}

File: driven-states/registry/lbco115.json
{
  "schema_version": "0.1",
  "entry_type": "registry",
  "verification_status": "verified",
  "id": "lbco115",
  "name": "Lanthanum barium cuprate, x = 0.115",
  "formula": "La1.885Ba0.115CuO4",
  "class": "compound",
  "equilibrium_context": "Tc = 13 K, three-dimensional superconductivity strongly suppressed by stripe order; spin order at 40 K",
  "driven_states": [
    {
      "id": "ds_nir_interlayer_coupling",
      "emergent_property": "Near-infrared excitation blue-shifts the Josephson plasma resonance below Tc and creates, above Tc, a plasma edge that is absent in equilibrium, up to the spin-ordering temperature of 40 K. In a field of 7 T the transient interlayer phase coherence length grows by up to a factor of ten.",
      "stability": "driven_to_metastable",
      "drive": {
        "type": "optical_pulse",
        "photon_energy_eV": 1.55,
        "wavelength_um": 0.8,
        "pulse_duration_s": 1e-13,
        "polarization": "E perpendicular to the CuO2 planes markedly more effective"
      },
      "lifetime_s": 1e-11,
      "evidence_level": "contested",
      "source": "Nicoletti et al., Phys. Rev. B 90, 100503 (2014), doi:10.1103/PhysRevB.90.100503",
      "caveat": "Two independent groups (MPSD Hamburg, UCSD/BNL) report positive signatures, which is why reproduced would be defensible. Downgraded to contested because Zhang et al., using near-infrared pumping on the closely related composition x = 0.125, explicitly find no transient three-dimensional superconductivity. Cremin et al. themselves speak only of enhanced superconducting fluctuations. No transport, no Meissner evidence.",
      "equivalent_equilibrium_state": "no",
      "mechanism": "mixed",
      "host_state": "stripe-ordered, weakly superconducting",
      "switching_time_s": 1e-12,
      "temperature_window_K": [
        5,
        40
      ],
      "further_sources": [
        "Casandruc et al., Phys. Rev. B 91, 174502 (2015), doi:10.1103/PhysRevB.91.174502",
        "Nicoletti et al., Phys. Rev. Lett. 121, 267003 (2018), doi:10.1103/PhysRevLett.121.267003",
        "Cremin et al., PNAS 116, 19875 (2019), doi:10.1073/pnas.1908368116 (independent group)",
        "Counter-position: Zhang et al., Phys. Rev. X 14, 011036 (2024), doi:10.1103/PhysRevX.14.011036"
      ],
      "measured_quantity": "c-axis THz reflection; magnetic field dependence of the coherence length"
    }
  ],
  "sources": [
    "Nicoletti et al., Phys. Rev. B 90, 100503 (2014), doi:10.1103/PhysRevB.90.100503"
  ],
  "gaps": [
    "Lifetime reported between 1e-11 s (MPSD) and more than 3e-10 s (Cremin), depending on the method.",
    "Fluence values not verified."
  ],
  "provenance": {
    "compiled": "ai_assisted",
    "compiled_on": "2026-08-20",
    "source_check": "primary_literature",
    "peer_reviewed": false,
    "reviewer": null,
    "notes": "Literature search and field extraction by AI agents under the direction of D. Leonforte (independent researcher); every numerical value and citation checked against the cited work and every DOI verified. Not reviewed by a domain expert. Corrections are welcome and are the intended path to improvement."
  }
}

File: driven-states/registry/lbco125.json
{
  "schema_version": "0.1",
  "entry_type": "registry",
  "verification_status": "verified",
  "id": "lbco125",
  "name": "Lanthanum barium cuprate, x = 0.125",
  "formula": "La1.875Ba0.125CuO4",
  "class": "compound",
  "equilibrium_context": "Tc about 4 K, superconductivity almost extinguished at the point of the 1/8 anomaly; charge and spin stripe order",
  "summary": "Negative result. It is in the registry because a registry without non-detections cannot represent the state of the controversy.",
  "driven_states": [
    {
      "id": "ds_nir_no_superconductor",
      "emergent_property": "Near-infrared excitation melts the competing stripe orders and does produce a pump-induced reflection edge along c, but at the same time the in-plane reflectivity decreases, which points to increased quasiparticle scattering rather than to condensate formation. The in-plane response is qualitatively different from a superconducting condensation.",
      "stability": "driven",
      "drive": {
        "type": "optical_pulse",
        "photon_energy_eV": 1.55,
        "wavelength_um": 0.8,
        "pulse_duration_s": 1e-13
      },
      "lifetime_s": 1e-11,
      "evidence_level": "contested",
      "source": "Zhang et al., Phys. Rev. X 14, 011036 (2024), doi:10.1103/PhysRevX.14.011036",
      "caveat": "A non-detection under the chosen conditions, not proof of absence. The authors argue that pump photon energies far above the superconducting gap cannot in principle produce three-dimensional superconductivity - this does not rule out the mid-IR phonon-resonant route of Fausti 2011. Conversely, a Comment by the Cavalleri group disputes the data analyzis. Composition and pump conditions differ from LBCO x = 0.115.",
      "equivalent_equilibrium_state": "no",
      "mechanism": "thermal",
      "host_state": "stripe-ordered",
      "temperature_window_K": [
        5,
        40
      ],
      "further_sources": [
        "arXiv:2306.14438 (Comment by the Cavalleri group)",
        "Nicoletti et al., Phys. Rev. B 90, 100503 (2014)"
      ],
      "measured_quantity": "reflectivity in the plane and along c"
    }
  ],
  "sources": [
    "Zhang et al., Phys. Rev. X 14, 011036 (2024), doi:10.1103/PhysRevX.14.011036"
  ],
  "gaps": [
    "Fluence and lifetime not individually verified."
  ],
  "provenance": {
    "compiled": "ai_assisted",
    "compiled_on": "2026-08-20",
    "source_check": "primary_literature",
    "peer_reviewed": false,
    "reviewer": null,
    "notes": "Literature search and field extraction by AI agents under the direction of D. Leonforte (independent researcher); every numerical value and citation checked against the cited work and every DOI verified. Not reviewed by a domain expert. Corrections are welcome and are the intended path to improvement."
  }
}

File: driven-states/registry/lsco014.json
{
  "schema_version": "0.1",
  "entry_type": "registry",
  "verification_status": "verified",
  "id": "lsco014",
  "name": "Lanthanum strontium cuprate, close to optimal doping",
  "formula": "La1.86Sr0.14CuO4",
  "class": "compound",
  "equilibrium_context": "Tc about 37 K, superconductor with a clear Josephson plasma resonance",
  "summary": "Artifact warning. The methodologically most important negative entry in this area.",
  "driven_states": [
    {
      "id": "ds_nir_jpr_suppression",
      "emergent_property": "Intense near-infrared excitation in the superconducting state produces a red shift of the Josephson plasma resonance that persists over hundreds of picoseconds - that is, destruction rather than creation of c-axis coherence. The metastable spectral features can be explained by photoinduced surface heating.",
      "stability": "metastable",
      "drive": {
        "type": "optical_pulse",
        "photon_energy_eV": 1.55,
        "wavelength_um": 0.8,
        "pulse_duration_s": 1e-13
      },
      "lifetime_s": 3e-10,
      "evidence_level": "single_group",
      "source": "Niwa et al., Phys. Rev. B 100, 104507 (2019), doi:10.1103/PhysRevB.100.104507",
      "caveat": "The value lies in the methodological warning: the customary two-layer reconstruction (transformed surface layer above unchanged bulk), on which practically all positive cuprate findings rest, can generate artifacts in the non-equilibrium response. The finding does not refute light-induced superconductivity in other compounds, but it raises the burden of proof.",
      "equivalent_equilibrium_state": "partial",
      "mechanism": "thermal",
      "host_state": "superconducting",
      "temperature_window_K": [
        5,
        40
      ],
      "measured_quantity": "Josephson plasma resonance in the c-axis reflectivity"
    }
  ],
  "sources": [
    "Niwa et al., Phys. Rev. B 100, 104507 (2019), doi:10.1103/PhysRevB.100.104507"
  ],
  "gaps": [
    "Fluence not verified."
  ],
  "provenance": {
    "compiled": "ai_assisted",
    "compiled_on": "2026-08-20",
    "source_check": "primary_literature",
    "peer_reviewed": false,
    "reviewer": null,
    "notes": "Literature search and field extraction by AI agents under the direction of D. Leonforte (independent researcher). All DOI and arXiv identifiers were resolved against Crossref and DataCite and compared with the stored citation strings in August and September 2026. Not reviewed by a domain expert. Corrections are welcome and are the intended path to improvement."
  }
}

File: driven-states/registry/ndnio3.json
{
  "schema_version": "0.1",
  "entry_type": "registry",
  "verification_status": "verified",
  "id": "ndnio3",
  "name": "Neodymium nickelate",
  "formula": "NdNiO3",
  "class": "compound",
  "equilibrium_context": "Coupled insulator-metal and antiferromagnetic transition at about 200 K, strain-dependent in films",
  "driven_states": [
    {
      "id": "ds_magnetically_driven_metal",
      "emergent_property": "Above-band-gap excitation first erases the magnetic order (below 180 fs); only afterwards does the insulating phase collapse (450 fs), in step with the slowest optical phonon mode. The charge order melts along with it.",
      "stability": "driven_to_metastable",
      "host_state": "AF insulator with charge order",
      "drive": {
        "type": "optical_pulse",
        "photon_energy_eV": 1.55,
        "wavelength_um": 0.8,
        "pulse_duration_s": 1e-13
      },
      "lifetime_s": 1e-07,
      "lifetime_range_s": [
        1e-09,
        1e-06
      ],
      "switching_time_s": 4.5e-13,
      "threshold": {
        "quantity": "fluence",
        "value": null,
        "unit": "mJ/cm^2",
        "verified": false
      },
      "temperature_window_K": [
        10,
        200
      ],
      "mechanism": "mixed",
      "evidence_level": "reproduced",
      "source": "Stoica et al., Phys. Rev. B 106, 165104 (2022), doi:10.1103/PhysRevB.106.165104",
      "further_sources": [
        "Caviglia et al., Phys. Rev. Lett. 108, 136801 (2012), doi:10.1103/PhysRevLett.108.136801 (mid-IR excitation of a substrate phonon mode produces, via interfacial strain, a long-lived increase of the conductivity by five orders of magnitude)",
        "Struct. Dyn. 5, 064501 (2018), arXiv:1809.10939"
      ],
      "caveat": "Stoica et al. argue for a magnetically driven ordering of events (spin first), which is non-thermal. The subsequent transformation is, however, clearly first order with nucleation, growth and supercooling; the recovery is thermally and kinetically limited (Avrami). The Caviglia case is mechanistically cleanly non-thermal, because the substrate is pumped and not the sample - there, however, the final state is a strain-induced and not a photodoped metallic phase."
    }
  ],
  "sources": [
    "Stoica et al., Phys. Rev. B 106, 165104 (2022), doi:10.1103/PhysRevB.106.165104",
    "Caviglia et al., Phys. Rev. Lett. 108, 136801 (2012), doi:10.1103/PhysRevLett.108.136801"
  ],
  "gaps": [
    "Fluence threshold not verified.",
    "The lifetime is nucleation-limited and therefore sample-dependent."
  ],
  "provenance": {
    "compiled": "ai_assisted",
    "compiled_on": "2026-08-20",
    "source_check": "primary_literature",
    "peer_reviewed": false,
    "reviewer": null,
    "notes": "Literature search and field extraction by AI agents under the direction of D. Leonforte (independent researcher). All DOI and arXiv identifiers were resolved against Crossref and DataCite and compared with the stored citation strings in August and September 2026. Not reviewed by a domain expert. Corrections are welcome and are the intended path to improvement."
  }
}

File: driven-states/registry/pto_sto.json
{
  "schema_version": "0.1",
  "entry_type": "registry",
  "verification_status": "verified",
  "id": "pto_sto",
  "name": "Lead titanate / strontium titanate superlattice",
  "formula": "(PbTiO3)n/(SrTiO3)m",
  "class": "heterostructure",
  "equilibrium_context": "Ferroelectric superlattice with a/c domains or polar vortex structures; the supercrystal phase does not exist in the equilibrium phase diagram",
  "driven_states": [
    {
      "id": "ds_photoinduced_supercrystal",
      "emergent_property": "Sub-picosecond light pulses transform the superlattice into a coherent three-dimensional supercrystal phase with polar, strain and charge order periodicity up to 30 nanometers. The state persists indefinitely under ambient conditions and can be erased thermally.",
      "stability": "driven_to_metastable",
      "drive": {
        "type": "optical_pulse",
        "photon_energy_eV": 3.1,
        "wavelength_um": 0.4,
        "pulse_duration_s": 1e-13
      },
      "lifetime_s": 10000000.0,
      "evidence_level": "single_group",
      "source": "Stoica, Laanait, Dai et al., Nature Materials 18, 377 (2019), doi:10.1038/s41563-019-0311-x",
      "caveat": "Genuine, indefinitely long-lived metastability at room temperature - one of only two such cases in the registry. The mechanism (photoinduced charge carriers, screening of the depolarization field, electrostriction) is, however, not clarified. The state is tied to the heterostructure, not to a bulk material, and is strongly sample-dependent.",
      "equivalent_equilibrium_state": "no",
      "mechanism": "mixed",
      "threshold": {
        "quantity": "fluence threshold plus accumulation over many pulses",
        "value": null,
        "unit": "mJ/cm^2",
        "verified": false
      },
      "temperature_window_K": [
        300,
        300
      ],
      "measured_quantity": "X-ray diffraction, supercrystal superlattice reflections",
      "quenchable_by": "heating"
    }
  ],
  "sources": [
    "Stoica et al., Nature Materials 18, 377 (2019), doi:10.1038/s41563-019-0311-x"
  ],
  "gaps": [
    "Mechanism not clarified.",
    "Fluence threshold not verified."
  ],
  "provenance": {
    "compiled": "ai_assisted",
    "compiled_on": "2026-08-20",
    "source_check": "primary_literature",
    "peer_reviewed": false,
    "reviewer": null,
    "notes": "Literature search and field extraction by AI agents under the direction of D. Leonforte; every numerical value and citation checked against the cited work and every DOI verified. Not reviewed by a domain expert. Corrections are welcome and are the intended path to improvement."
  }
}

File: driven-states/registry/tas2xsex.json
{
  "schema_version": "0.1",
  "entry_type": "registry",
  "verification_status": "verified",
  "id": "tas2xsex",
  "name": "Selenium-substituted tantalum disulfide",
  "formula": "1T-TaS(2-x)Se(x)",
  "class": "compound",
  "equilibrium_context": "Mott insulator for x = 0 and 0.5, superconductor for x = 1.0; commensurate CDW in the ground state",
  "driven_states": [
    {
      "id": "ds_hidden_domain_texture",
      "emergent_property": "Hidden CDW domain structure with a spatial anomaly (displaced domains) or an orientational anomaly (rotated domains), stacked star-shaped polaron clusters, estimated photodoping of about one ninth per cluster, accompanied by an insulator-metal transition.",
      "stability": "metastable",
      "drive": {
        "type": "optical_pulse",
        "photon_energy_eV": 1.55,
        "wavelength_um": 0.8,
        "fluence_mJ_per_cm2": 3.0,
        "pulse_duration_s": 1e-13
      },
      "lifetime_s": 1000.0,
      "evidence_level": "single_group",
      "source": "Sun et al., Sci. Adv. 4, eaas9660 (2018), doi:10.1126/sciadv.aas9660",
      "caveat": "Direct real-space imaging of the hidden domains, therefore more than phenomenology. The assignment of a photodoping of one ninth is, however, model-dependent. The stacking direction is not captured by plan-view transmission electron microscopy; consistency with the stacking collapse finding has not been checked explicitly.",
      "equivalent_equilibrium_state": "no",
      "mechanism": "electronic",
      "threshold": {
        "quantity": "fluence, composition-dependent",
        "value": 1.0,
        "unit": "mJ/cm^2",
        "verified": false
      },
      "temperature_window_K": [
        10,
        70
      ],
      "measured_quantity": "in-situ transmission electron microscopy of the domain structure",
      "quenchable_by": "heating"
    }
  ],
  "sources": [
    "Sun et al., Sci. Adv. 4, eaas9660 (2018), doi:10.1126/sciadv.aas9660"
  ],
  "gaps": [
    "Third dimension (stacking) not captured."
  ],
  "provenance": {
    "compiled": "ai_assisted",
    "compiled_on": "2026-08-20",
    "source_check": "primary_literature",
    "peer_reviewed": false,
    "reviewer": null,
    "notes": "Literature search and field extraction by AI agents under the direction of D. Leonforte; every numerical value and citation checked against the cited work and every DOI verified. Not reviewed by a domain expert. Corrections are welcome and are the intended path to improvement."
  }
}

File: driven-states/registry/tmote2.json
{
  "schema_version": "0.1",
  "entry_type": "registry",
  "verification_status": "verified",
  "id": "tmote2",
  "name": "Twisted molybdenum ditelluride bilayer system",
  "formula": "tMoTe2",
  "class": "heterostructure",
  "equilibrium_context": "Ferromagnetic Chern insulator and fractional Chern insulator at zero field, with a fractionally quantized anomalous Hall effect",
  "summary": "The most stable topological observable in the register and the only non-volatile topological state.",
  "driven_states": [
    {
      "id": "ds_optically_written_chern_domains",
      "emergent_property": "Helicity-selective optical pumping controls the ferromagnetic polarization and thereby the sign of the Chern number and the chirality of the edge states. At low power, optical training; at higher power, direct switching far below the Curie temperature; spatially resolved writing of Chern and fractional Chern domains.",
      "stability": "metastable",
      "drive": {
        "type": "cw_optical",
        "photon_energy_eV": 1.117,
        "wavelength_um": 1.11,
        "polarization": "circular"
      },
      "lifetime_s": 100000.0,
      "evidence_level": "single_group",
      "source": "Holtzmann, Li, Anderson, Cai, Park et al., Nature 649, 1147 (2026), doi:10.1038/s41586-025-09777-3",
      "caveat": "The most stable topological observable in the register (quantized or fractionally quantized Hall resistance), but the drive does not act on the band topology; it acts on the magnetic order that fixes its sign. No Floquet, no light-induced Chern number out of a trivial initial state. The authors do not entirely exclude an accompanying local heating contribution during switching. One group, 2026.",
      "equivalent_equilibrium_state": "partial",
      "mechanism": "electronic",
      "threshold": {
        "quantity": "direct switching of the full polarization, detuning-dependent",
        "value": 6e-07,
        "unit": "W",
        "verified": true
      },
      "temperature_window_K": [
        1.6,
        14
      ],
      "measured_quantity": "quantized anomalous Hall resistance, magnetic circular dichroism, helicity-resolved photoluminescence",
      "quenchable_by": "opposite polarization"
    }
  ],
  "sources": [
    "Holtzmann et al., Nature 649, 1147 (2026), doi:10.1038/s41586-025-09777-3"
  ],
  "gaps": [
    "The drive acts on the magnetic order, not on the band topology."
  ],
  "provenance": {
    "compiled": "ai_assisted",
    "compiled_on": "2026-08-20",
    "source_check": "primary_literature",
    "peer_reviewed": false,
    "reviewer": null,
    "notes": "Literature search and field extraction by AI agents under the direction of D. Leonforte (independent researcher). All DOI and arXiv identifiers were resolved against Crossref and DataCite and compared with the stored citation strings in August and September 2026. Not reviewed by a domain expert. Corrections are welcome and are the intended path to improvement."
  }
}
