Repository: dl-eigenart/driven-states-registry

# Driven States Registry

An open, openly graded record of material states that exist **only while a drive is running** —
light-induced phases and Floquet-engineered bands. They are not eigenstates of the undriven
Hamiltonian, which is why no equilibrium data model can represent them, and why no such
collection existed before.

A prior-art search on 20 August 2026 found **no template at all** for this class of state:
not in Materials Project, AFLOW, OQMD, NOMAD or OPTIMADE, not in the NeXus application
definitions of the ultrafast facilities, not in the Floquet computation codes. The field
*evidence level* has no precedent in any materials schema either.

File: driven-states/registry/ws2.json
{
  "schema_version": "0.1",
  "entry_type": "registry",
  "verification_status": "verified",
  "id": "ws2",
  "name": "Tungsten disulfide, monolayer",
  "formula": "WS2",
  "class": "compound",
  "equilibrium_context": "Direct two-dimensional semiconductor, A exciton at 2.00 eV at room temperature; K and K' valleys degenerate by time reversal",
  "summary": "Purely optical access - therefore free of any Volkov ambiguity and thus the most important independent check point of the entire Floquet debate.",
  "driven_states": [
    {
      "id": "ds_optical_stark_and_bloch_siegert",
      "emergent_property": "Light-dressed valley-selective shift of the exciton and band levels. Optical Stark effect: shift upward by up to 18 meV in only one valley, selected via the helicity. Bloch-Siegert shift: at lower photon energy the antiresonant contribution separates completely, 10.4 meV in one valley versus 18.6 meV in the other - the largest Bloch-Siegert shift ever measured directly in a solid.",
      "stability": "driven",
      "drive": {
        "type": "optical_pulse",
        "photon_energy_eV": 1.82,
        "wavelength_um": 0.68,
        "fluence_mJ_per_cm2": 0.09,
        "pulse_duration_s": 2.5e-13,
        "polarization": "circular"
      },
      "lifetime_s": 2.5e-13,
      "evidence_level": "reproduced",
      "source": "Sie et al., Nature Materials 14, 290 (2015), doi:10.1038/nmat4156",
      "caveat": "The inverse problem compared with the photoemission cases: what is measured is not a band structure in momentum space but an exciton line. The assignment to Floquet-Bloch bands is an interpretation within a two-level picture. Excitonic many-body effects are not fully separated out. The classification as reproduced rests on independent work on the valley-selective Stark effect; the Bloch-Siegert shift itself remains single_group. The Volkov question does not apply, since no electrons are emitted.",
      "equivalent_equilibrium_state": "no",
      "mechanism": "electronic",
      "threshold": {
        "quantity": "none - Floquet dressing has no threshold",
        "value": null,
        "unit": "-",
        "verified": true
      },
      "temperature_window_K": [
        300,
        300
      ],
      "further_sources": [
        "Sie et al., Science 355, 1066 (2017), doi:10.1126/science.aal2241",
        "Nat. Commun. 12 (2021), doi:10.1038/s41467-021-24764-8 (independent confirmation of the Stark effect)"
      ],
      "measured_quantity": "pump-probe absorption, exciton shift"
    }
  ],
  "sources": [
    "Sie et al., Nature Materials 14, 290 (2015), doi:10.1038/nmat4156"
  ],
  "gaps": [
    "No momentum-space access; the connection to Floquet bands is model-based."
  ],
  "provenance": {
    "compiled": "ai_assisted",
    "compiled_on": "2026-08-20",
    "source_check": "primary_literature",
    "peer_reviewed": false,
    "reviewer": null,
    "notes": "Literature search and field extraction by AI agents under the direction of D. Leonforte (independent researcher); every numerical value and citation checked against the cited work and every DOI verified. Not reviewed by a domain expert. Corrections are welcome and are the intended path to improvement."
  }
}

File: driven-states/registry/wse2.json
{
  "schema_version": "0.1",
  "entry_type": "registry",
  "verification_status": "verified",
  "id": "wse2",
  "name": "Tungsten diselenide",
  "formula": "WSe2",
  "class": "compound",
  "equilibrium_context": "Semiconductor, indirect gap about 1.2 eV, direct gap at the K point about 1.6 eV; inversion breaking in the monolayer produces Berry curvature at K and K'",
  "driven_states": [
    {
      "id": "ds_floquet_sidebands_scattering_limited",
      "emergent_property": "Floquet-Bloch sidebands at the valence band near K. No gap resolved: the expected Rabi gap of 100 to 200 meV was NOT observed. The core statement is the destruction of Floquet states by scattering as soon as electronic excitations are present.",
      "stability": "driven",
      "drive": {
        "type": "optical_pulse",
        "photon_energy_eV": 0.28,
        "wavelength_um": 4.45,
        "fluence_mJ_per_cm2": 2.0,
        "pulse_duration_s": 2.7e-13,
        "polarization": "linear s",
        "field_MV_per_cm": 2.3
      },
      "lifetime_s": 3e-13,
      "evidence_level": "reproduced",
      "source": "Aeschlimann et al., Nano Letters 21, 5028 (2021), doi:10.1021/acs.nanolett.1c00801",
      "caveat": "A null result for the gap, not a demonstration of a gap. The energy resolution of 150 meV is of the same order of magnitude as the expected gap, so the non-observation is only partly conclusive. The explanation via decoherence rests on a two-level model and TDDFT, not on a direct measurement of the scattering time. The Volkov distinction, by contrast, is clean: for s polarization the field lies in the plane, and the first-order Volkov contribution is exactly zero.",
      "equivalent_equilibrium_state": "no",
      "mechanism": "electronic",
      "threshold": {
        "quantity": "none - Floquet dressing has no threshold",
        "value": null,
        "unit": "-",
        "verified": true
      },
      "temperature_window_K": [
        300,
        300
      ],
      "further_sources": [
        "Fragkos et al., Nat. Commun. 16, 5799 (2025), doi:10.1038/s41467-025-61076-7 (independent group)"
      ],
      "measured_quantity": "angle-resolved photoemission, sideband intensity"
    },
    {
      "id": "ds_valley_polarized_floquet_bloch",
      "emergent_property": "Strongly valley-polarized Floquet-Bloch states: the first-order sideband is markedly stronger at the K or K' valley for right- or left-circular driving polarization respectively, and the valley asymmetry is fully reversible via the helicity. The cause is valley-dependent quantum path interference between the Floquet and the Volkov channel.",
      "stability": "driven",
      "drive": {
        "type": "optical_pulse",
        "photon_energy_eV": 1.2,
        "wavelength_um": 1.03,
        "fluence_mJ_per_cm2": 5.7,
        "pulse_duration_s": 1.35e-13,
        "polarization": "circular"
      },
      "lifetime_s": 1.35e-13,
      "evidence_level": "single_group",
      "source": "Fragkos et al., Nat. Commun. 16, 5799 (2025), doi:10.1038/s41467-025-61076-7",
      "caveat": "The weakest Volkov exclusion in the whole Floquet area. The authors state openly that pure Volkov simulations already reproduce most of the measured angular distributions and that only a residual feature forces the Floquet channel. The valley asymmetry is itself an interference quantity, not a pure Floquet observable. No gap and no band renormalization measured. An incidence angle of 65 degrees means a maximal Volkov contribution.",
      "equivalent_equilibrium_state": "no",
      "mechanism": "electronic",
      "threshold": {
        "quantity": "none - Floquet dressing has no threshold",
        "value": null,
        "unit": "-",
        "verified": true
      },
      "temperature_window_K": [
        300,
        300
      ],
      "measured_quantity": "momentum-resolved photoemission, sideband asymmetry between K and K'"
    }
  ],
  "sources": [
    "Aeschlimann et al., Nano Letters 21, 5028 (2021), doi:10.1021/acs.nanolett.1c00801",
    "Fragkos et al., Nat. Commun. 16, 5799 (2025), doi:10.1038/s41467-025-61076-7"
  ],
  "gaps": [
    "Both entries measure sideband intensities, not band renormalization - the weaker class of observation."
  ],
  "provenance": {
    "compiled": "ai_assisted",
    "compiled_on": "2026-08-20",
    "source_check": "primary_literature",
    "peer_reviewed": false,
    "reviewer": null,
    "notes": "Literature search and field extraction by AI agents under the direction of D. Leonforte; every numerical value and citation checked against the cited work and every DOI verified. Not reviewed by a domain expert. Corrections are welcome and are the intended path to improvement."
  }
}

File: driven-states/registry/wte2.json
{
  "schema_version": "0.1",
  "entry_type": "registry",
  "verification_status": "verified",
  "id": "wte2",
  "name": "Tungsten ditelluride, Td phase",
  "formula": "WTe2",
  "class": "compound",
  "equilibrium_context": "Type-II Weyl semimetal, non-centrosymmetric",
  "driven_states": [
    {
      "id": "ds_thz_shear_switch_weyl_annihilation",
      "emergent_property": "THz-driven large-amplitude interlayer shear strain drives the system into a metastable, centrosymmetric polytype: the Weyl nodes are annihilated in pairs and the topological invariant changes. Shear displacement about 8 picometers, corresponding to 1.3 per cent strain, built up over about 25 picoseconds.",
      "stability": "metastable",
      "drive": {
        "type": "thz",
        "photon_energy_eV": 0.0062,
        "wavelength_um": 200.0,
        "frequency_THz": 1.5,
        "pulse_duration_s": 1e-12,
        "polarization": "linear",
        "field_MV_per_cm": 7.5
      },
      "lifetime_s": 7e-11,
      "evidence_level": "single_group",
      "source": "Sie, Nyby, Pemmaraju, Park, Shen et al., Nature 565, 61 (2019), doi:10.1038/s41586-018-0809-4",
      "caveat": "The change of topology is inferred, not measured: what is demonstrated is the structure via diffraction and the inversion symmetry via second harmonic generation; that the Weyl nodes thereby disappear follows from a symmetry argument and calculation. No transport, no Berry curvature measurement in the driven state. The field of 7.5 MV/cm is close to the damage threshold - lattice heating is not fully excluded, but the anharmonic mode softening argues for a coherently driven pathway.",
      "equivalent_equilibrium_state": "no",
      "mechanism": "mixed",
      "threshold": {
        "quantity": "deviation from harmonic shear behavior only at very high field",
        "value": 7.5,
        "unit": "MV/cm",
        "verified": true
      },
      "temperature_window_K": [
        300,
        300
      ],
      "measured_quantity": "relativistic electron diffraction, shear displacement in picometers; second harmonic generation as an indicator of inversion symmetry"
    }
  ],
  "sources": [
    "Sie et al., Nature 565, 61 (2019), doi:10.1038/s41586-018-0809-4"
  ],
  "gaps": [
    "Change of topology inferred, not measured."
  ],
  "provenance": {
    "compiled": "ai_assisted",
    "compiled_on": "2026-08-20",
    "source_check": "primary_literature",
    "peer_reviewed": false,
    "reviewer": null,
    "notes": "Literature search and field extraction by AI agents under the direction of D. Leonforte; every numerical value and citation checked against the cited work and every DOI verified. Not reviewed by a domain expert. Corrections are welcome and are the intended path to improvement."
  }
}

File: driven-states/registry/ytio3.json
{
  "schema_version": "0.1",
  "entry_type": "registry",
  "verification_status": "verified",
  "id": "ytio3",
  "name": "Yttrium titanate",
  "formula": "YTiO3",
  "class": "compound",
  "equilibrium_context": "Ferromagnetic Mott insulator with a suppressed Curie point at 27 K and a reduced saturation moment",
  "driven_states": [
    {
      "id": "ds_photoinduced_high_tc_ferromagnetism",
      "emergent_property": "Mode-selective excitation of an oxygen rotation mode at 9 THz leads at low temperatures to complete magnetic saturation and produces transient ferromagnetism up to above 80 K, that is about three times the thermodynamic transition temperature.",
      "stability": "driven",
      "drive": {
        "type": "optical_pulse",
        "photon_energy_eV": 0.037,
        "wavelength_um": 33.0,
        "frequency_THz": 9.0,
        "fluence_mJ_per_cm2": 20.0,
        "pulse_duration_s": 1e-13,
        "driven_mode": "oxygen rotation and tilt mode at 9 THz; the anharmonically generated distortion modulates orbital order and exchange"
      },
      "lifetime_s": 1e-09,
      "evidence_level": "single_group",
      "source": "Disa, Curtis, Fechner et al., Nature 617, 73 (2023), doi:10.1038/s41586-023-05853-8",
      "caveat": "Above the Curie temperature this is a driven magnetization in a regime of strong ferromagnetic fluctuations, and not demonstrably long-range order. The evidence is magneto-optical. In equilibrium the material is already a ferromagnet - so the transition temperature is shifted, no new type of order is created.",
      "equivalent_equilibrium_state": "partial",
      "mechanism": "lattice_strain",
      "threshold": {
        "quantity": "nonlinear fluence dependence, saturation above a critical amplitude",
        "value": null,
        "unit": "mJ/cm^2",
        "verified": false
      },
      "temperature_window_K": [
        4,
        80
      ],
      "measured_quantity": "magneto-optical Kerr effect"
    }
  ],
  "sources": [
    "Disa et al., Nature 617, 73 (2023), doi:10.1038/s41586-023-05853-8"
  ],
  "gaps": [
    "Field strength not verified, fluence only as a range."
  ],
  "provenance": {
    "compiled": "ai_assisted",
    "compiled_on": "2026-08-20",
    "source_check": "primary_literature",
    "peer_reviewed": false,
    "reviewer": null,
    "notes": "Literature search and field extraction by AI agents under the direction of D. Leonforte; every numerical value and citation checked against the cited work and every DOI verified. Not reviewed by a domain expert. Corrections are welcome and are the intended path to improvement."
  }
}
